Repository: nanomaterials/course

==Обращаем внимание, что курс представлен в черновой форме, в том числе эта страница==

# Курс «Наноматериалы»

Курс «Наноматериалы» посвящен современному материаловедению низкоразмерных систем и состоит из блокнотов [Jupyter](https://jupyter.org), содержащих конспект лекции, программируемые иллюстрации теоретических положений и лабораторные работы по моделированию наноматериалов. Курс представлен пока в незаконченной, черновой форме, запуск курса — февраль 2019 г. Экспериментальные лабораторные работы и чтение лекций проводятся на [кафедре микро- и наноэлектроники](https://etu.ru/ru/fakultety/fakultet-elektroniki/sostav-fakulteta/kafedra-mikroelektroniki/) [СПбГЭТУ «ЛЭТИ»](https://etu.ru/ru/universitet/), учебно-научная лаборатория «Наноматериалы».

Выбор такого подхода обусловлен следующими причинами:
* Современное материаловедение развивается настолько динамично, что любое печатное пособие устаревает в течение нескольких лет. Поэтому необходима форма, позволяющая непрерывно обновлять курс так, чтобы он оставался доступен студентам не только текущего года, но и прошлых лет, а также выпускникам.
* Наиболее эффективным для изучения темы видится подход, при котором студент может не только читать теорию, но сразу же проверять гипотезы, закрепляя собственное понимание. Формат Jupyter Notebook позволяет сочетать в одном файле текст, формульные выражения, видео и программы, моделирующие рассматриваемые аналитические выражения.
* Тенденцией образования стало овладение людей различных профессий программированием для автоматизации различных рутинных задач. В данном курсе студенты для его прохождения не обязаны знать язык программирования , но те, кто захотят разобраться в деталях, смогут приобрести дополнительную практику. В курсе в качестве языка программирования используется Python версии 3.5 и выше.

# Как пользоваться курсом

Курс создается с возможностью чтения непосредственно с экрана компьютера, в том числе мобильных устройств. Однако для запуска программных ячеек и выполнения лабораторных работ потребуется воспользоваться одним из  вариантов:
* Воспользоваться удаленным сервисом https://mybinder.org (будет описано позже, есть ограничение в объеме выделяемой памяти)
* Сохранить каталог с курсом локально: 1) простым образом, сохранив zip-папку и обновляя ее при необходимости, 2) сохранив и обновляя при помощи среды Git. Для работы с файлами используется среда Jupyter. Самым простым способом установки большинства необходимых библиотек является дистрибутив [Anaconda](https://www.anaconda.com/download/).

# Оценка успеваемости

В конце курса проводится экзамен. Для допуска к экзамену необходимо провести и защитить отчеты по всем лабораторным работам, а также написать  все контрольные работы на удовлетворительную оценку. Контрольные работы состоят из пяти вопросов и содержат в том числе упражнения и задачи. В соответствии с баллами, полученными по результатам контрольных работы и защиты отчетов по лабораторным работам составляется рейтинг, которых учитывается при выставлении оценки на экзамене.

Каждую контрольную работу можно переписать, однако при переписывании дается другой вариант. Новая оценка замещает предыдущую.

# Содержание курса

1. [Размерные эффекты и корреляционные радиусы физических явлений](01_-_Nanoscale/Lecture.ipynb)
2. [Электронное строение низкоразмерных структур](02_-_From_atoms_to_nanomaterials/Lecture_and_lab.ipynb)
3. [Кластеры](03_-_Clusters/Lecture.ipynb)
4. [Металлические наночастицы](04_-_Metal_NPs/Lecture.ipynb)
5. [Нанокристаллы полупроводниковых материалов](05_-_Semiconductor_NPs/Lecture.ipynb)
6. [Наночастицы широкозонных полупроводников и диэлектриков](06_-_Widegap_NPs/Lecture.ipynb)
7. [Общие свойства наночастиц различной природы](07_-_Properties_of_NPs/Lecture.ipynb)
8. [Нанопроволоки и наностержни](08_-_1D_Structures/Lecture.ipynb)
9. [Тонкие пленки и покрытия](09_-_2D_Nanomaterials/01_Thin_films.ipynb)
10. [Многослойные структуры, сверхрешетки и фотонные кристаллы](09_-_2D_Nanomaterials/02_Photonic_crystals.ipynb)
11. [Консолидированные наноматериалы и нанокомпозиты](10_-_3D_Nanomaterials/Nanocomposites.ipynb)
12. [Самоорганизация и самосборка](10_-_3D_Nanomaterials/Self-organization.ipynb)

# Взаимосвязь с другими курсами

В курсе почти не рассматриваются пористые, углеродные и органические материалы, так как соответствующие курсы проходят у студентов направления в осеннем семестре следующего учебного года. Также малое внимание уделено направлению магнитных материалов в связи с тем, что соответствующий курс читается в бакалавриате. В качестве базового курса служит курс "Материаловедение микро- и наносистем".

==Обращаем внимание, что курс представлен в черновой форме, в том числе эта страница==

File: 04_-_Metal_NPs/Lecture.ipynb
# Металлические наночастицы

# Конспект лекции
## Оптические свойства металлических наночастиц

В электронных спектрах поглощения металлических наночастиц доминируют полосы поглощения поверхностных плазмонов...

Электрическое поле падающей световой волны индуцирует поляризацию свободных электронов. Это соответствует дипольному возбуждению моды, наиболее ответственной за поглощение и рассеяние для частиц, размеры которых намного меньше длины волны падающего света. Однако возбуждения более высоких порядков также возможны и начинают играть роль в случае нанокристаллов, размеры которых составлют несколько десятков нм.

При условии $\lambda \gg r$ можно считать, что электромагнитное поле постоянно вблизи частицы. При воздействии внешнего поля на частицу электроны проводимости смещаются к границе частицы в направлении, противоположном направлению поля. В следствие того, что электроны пространственно ограничены, отрицательный заряд будет накапливаться на одной стороне частицы, а положительный --- на другой, создавая таким образом электрический диполь, поле которого будет направлено противоположно внешнему полю. Данное поле будет вынуждать электроны вернуться в исходное положение, в результате чего будут происходит колебания электронов.

При колебаниях электроны рассеиваются на границах частицы и на ионах решетки, из-за чего теряют свою энергию. Чтобы восполнить эту энергию, электроны поглощают энергию внешнего поля. Плазмонный резонанс сопровождается резонансным поглощением, которое можно зафиксировать, измеряя спектр оптической плотности.

ЛПР описывается поперечным сечением экстинкции $C_\text{ext}$, которое для металлической частицы сферической формы имеет вид:

$$
C_\text{ext} = \frac{24\pi^2 r^3 \varepsilon_\text{m}^{3/2}}{\lambda} \frac{\varepsilon_\text{i}}{(\varepsilon_\text{r} + 2\varepsilon_\text{m})^2 + \varepsilon_\text{i}^2}
$$

где $\varepsilon_\text{m}$ — относительная диэлектрическая проницаемость среды, $\varepsilon_\text{r}$ — действительная часть диэлектрической проницаемости металла, $\varepsilon_\text{i}$ — мнимая часть диэлектрической проницаемости металла.

Резонансное увеличение сечения экстинкции наблюдается при следующем условии:

$$
\varepsilon_\text{r} = -2\varepsilon_\text{m}
$$

# Физические методы синтеза металлических наночастиц

- **Конденсация в инертном газе**. Металлическая фольграф или иной источник металла нагреваются в керамическом тигле, находящемся в камере, наполненной инертным газом (обычно аргоном) при давлении несколько торр. Металлический пар быстро охлаждается, теряя энергию в столкновениях с атоами аргона, при этом формируются наночастицы. Таким способом получаются, например, наночастицы Fe, Fe2O3.
- **Метод дугового разряда**. Для испарения материала используется дуга между металлическими электродами в присутствии инертного газа, в результате чего формируется плазма, при остывании которой образуются наночастицы металла. Так были получены наночастицы Ni.
- **Лазерный пиролиз**. Газообразный прекурсор смешивается с инертным газом и нагревается непрерывным или импульсным инфракрасным CO2-лазером. Энергия поглощается либо прекурсором, либо добавляемым в смесь инертным газом сенсибилизатором, например SF6. Сильный негрев газа приводит к диссоциации прекурсора и образованию атомов металла, которые охлаждаются при столкновении с атомами инертного газа и агрегируют, формируя наночастицы.
- **Струйный пиролиз**. Для получения наночастиц сформированные с помощью распылителя микрокапли раствора прекурсора инжектируются в горячую зону печи. Размер наночастиц зависит от температуры распылителя, относительного давления газов и температуры печи. Указанным способом были получены НЧ Cu.

Заметим, что добавление соответствующих источник неметаллов или использованием вместо инертного газа смеси инертного газа с газообразным прекурсом неметалла можно получить наночастицы полупроводника.

# Хмические методы синтеза металлических наночастиц
- **Восстановление ионов металла**. Один из наиболее распространенных подходов к синтезу металлических наночастиц это восстановление металлов из их солей с ограничением роста нанокристаллов с помощью поверхностно-активных веществ  или ионов.
    - *Восстановление боргидридом натрия*, известное с 1950-х гг., было одним из объектов исследования в [Манхэттенском проекте](https://ru.wikipedia.org/wiki/Манхэттенский_проект). Основная реакция состоит в гиролизи гедрида бора, сопровождаемом выделением водорода:
    BH$_4^-$ + 2H$_2$O $\rightarrow$ BO$_2^-$ + 4H$_2$.
    - *Восстановление цитратом натрия* наиболее популярно для получения гирозолей Au. Синтез наночастиц этим методом основан на том, что золотохлористая кислота (HAuCl$_4$) при нагреве смешивается с раствором цитрата натрия (Na$_3$C$_6$H$_5$O$_7$). Возникновение у раствора характерного цвета красного вина указывает на протекание реакции восстановления. Метод также используется для получения наночастиц Pt, Ag.
    - *Восстановление высокомолекулярными спиртами (полиолами)*, например, этиленгликолем используется для получения сравнительно крупных наночастиц с размерами от нескольких десятков нм до единиц микрометров. 
- **Фотохимический синтез**. Разложение светом металлических комплексов (фотолиз) или восстановление солей металлов за счет генерирования светом восстановителей, таких как сольватированные электроны (радиолиз). Так, например, при облучени ультрафиолетом HAuCl$_4$ в формамиде можно получить НЧ Au.
- **Электрохимический синтез**. Метод представляет усовершенствование классического процесса электрообработки и включает следующие стадии: окислительное разложение анода, миграцию металлическию частиц на катод, восстановление ионов до нульвалентного состояния, формирование частиц за счет нуклеации и роста, остановку роста с помощью улавливающих веществ и осаждение частиц. Этим методом были получены металлические НЧ разного размера (начиная от 1—5 нм): Pd, Ni, Co, Fe, Ti, Ag и Au. При использовании двух анодов из соответствующих материалов [можно получать](https://pubs.acs.org/doi/10.1021/ja00095a051) и биметаллические частицы Pd-No, Fe-Co, Fe-Ni.

# Лабораторные практики: примеры коллоидного синтеза наночастиц благородных металлов

## Коллоидный синтез наночастиц золота

В представленном ниже видео показан процесс цитратного синтеза наночастиц золота. В плоскодонную колбу добавляется 20 мл водного 1.0 мМ раствора HAuCl4 и перемешивается на горячей плите магнитной мешалки. К нагретому раствору добавляется 2 мл 1% раствора цитрата натрия Na3C6H5O7. Коллоидный раствор золотых наночастицы образуется в результате восстановления золота цитратом натрия. После 10 мин. нагрева раствор приобретает насыщенный пурпурный цвет.

Далее, чтобы показать, что раствор — коллоидный, экспериментатор пропускает через него лазерный луч, чтобы продемонстрировать [эффект Тиндаля](https://ru.wikipedia.org/wiki/%D0%AD%D1%84%D1%84%D0%B5%D0%BA%D1%82_%D0%A2%D0%B8%D0%BD%D0%B4%D0%B0%D0%BB%D1%8F). Чтобы показать, что частицы седементационно неустойчивы, в правую из двух пробирок с золем золота добавляется раствор хлорида натрия. При этом происходит изменение цвета, связанное с агрегацией частиц.

```
'''
Пример цитратного коллоидного синтеза наночастиц золота.
'''

from IPython.lib.display import YouTubeVideo
YouTubeVideo('urmi99jQSZY')
```

## Коллоидный синтез наночастиц серебра восстановлением боргидридом

В следующем видео показан процесс синтеза наночастиц серебра при помощи восстановления боргидридом натрия.

```
'''
Пример боргидридного коллоидного синтеза наночастиц серебра.
'''

from IPython.lib.display import YouTubeVideo
YouTubeVideo('L-GwpAJ9MJ0')
```

Лазерная абляция.

![](Figs/ablation.png)

*Рис. Схемы экспериментов по генерации НЧ методом лазерной абляции мишений в жидкостях: а) вертикальный лазерный пучок облучает мишень, находящуюся в открытой чашке Петри в направлении, перпендикулярном поверхности мишени, б) в горизонатальном направлении в закрытой кювете, и в) вращающуюся мишень*

```
'''
Иллюстрация процесса лазерной абляции на примере золота,
серебра, титана, цинка и других металлов.
'''

from IPython.lib.display import YouTubeVideo
YouTubeVideo('kOy0yuWpUzU')
```

## Применение

```
'''
Плазмонные наноструктуры.
'''

from IPython.lib.display import YouTubeVideo
YouTubeVideo('YN19Z_IFVwY')
```

```
'''
Нанофотоника. Проблема больших данных и мощностей.
Переход от электронике к фотонике, электро и магнитооптике,
плазмонных кристаллов, создания миниатюрных источников света —
спазеров (SPASER).
'''

from IPython.lib.display import YouTubeVideo
YouTubeVideo('r7T1nCG8QSU')
```

```
'''
Диалоги "Управление светом с помощью плазмонов" (Часть 1).
'''

from IPython.lib.display import YouTubeVideo
YouTubeVideo('Hdmhcud2RqE')
```

```
'''
Диалоги "Управление светом с помощью плазмонов" (Часть 2).
'''

from IPython.lib.display import YouTubeVideo
YouTubeVideo('PQkQpFU9xL4')
```

```
'''
Управление светом на наномасштабе - Василий Климов
'''

from IPython.lib.display import YouTubeVideo
YouTubeVideo('mPUzIiaxtOs')
```

# Наночастицы интерметаллидов

```
'''
Доктор химических наук Андрей Владимирович Шевельков в своем рассказе дает
определение интерметаллидов, объясняет их отличие от простых металлов и сплавов,
особенности химической связи в интерметаллидах, примеры латуни и бронзы,
семейства интерметаллидов. Также описываются приложения:
в качестве сверхпроводников, сплавы с формой памяти
(на самом деле интерметаллические соединения),
термоэлектрические преобразователи на RuGa2, FeGa3.
'''

from IPython.lib.display import YouTubeVideo
YouTubeVideo('141wNmgnp7I')
```

# Упражнения и задачи

1. Для создания каталитического слоя низкотемпературного топливного элемента используют газопроницаемую углеродную бумагу, состоящую из углеродных волокон, на которую нанесены наночастицы платины. Наночастицы нанесены электроосаждением из электролита состава 0.1 M HClO$_4$ + 2 мM H$_2$PtCl$_6$ (площадь электрода S = 1 см$^2$ , потенциал 0.1 В относительно стандартного водородного электрода) в течение $t$ = 4 мин. Задания:
    - Рассчитайте удельную массу осажденного металла (в мкг на см$^2$ подложки), если средняя сила тока $I$ составила 0.09 мА.
    - Реальная поверхность полученного платинового покрытия, определенная электрохимически, составила 1.9 см$^2$. Рассчитайте удельную поверхность покрытия.
    - Предполагая, что частицы платины имеют сферическую форму и образуют монослой на подложке, рассчитайте их средний диаметр $d$ [нм] и поверхностную плотность $N$ [см$^{-2}$].
    - Для чего, помимо основного компонента H$_2$PtCl$_6$, в электролите присутствует и HClO$_4$?
    - Как изменится плотность частиц платины $N$ при уменьшении
потенциала электроосаждения?
2. Известно, что горение наночастиц алюминия может сопровождаться мощным объемным взрывом. Определите какой объем кислорода потребуется для полного сгорания пробы частиц алюминия сферической формы с диаметром 10 нм и суммарной площадью поверхности 100 м2. Какое количество тепла выделится в результате объемного взрыва, вызванного горением этого количества наночастиц алюминия, если при горении 1 моль Al выделяется энергия 10,7 кДж. Плотность алюминия 2,7 г/см3.
3. Паладиевый катализатор получен пропиткой мезопористого Al2O3 раствором Pd(NO3)2 с последующим отжигом при 400С. Масса Al2O3 после пропитки и отжига составляет 100,25 % от начальной массы. Рассчитайте количество активного вещества (моль), находящегося в 100 граммах катализатора.

# Литература
1. [Макаров Г. Н. Применение лазеров в нанотехнологии: получение наночастиц и наноструктур методами лазерной абляции и лазерной нанолитографии //Успехи физических наук. – 2013. – Т. 183. – №. 7. – С. 673-718.](https://www.ufn.ru/ufn13/ufn13_7/Russian/r137a.pdf)

```

```

File: 04_-_Metal_NPs/Metal_NPs_Lecture.ipynb
# Металлические наночастицы

# Содержание
- [Конспект лекции](#%D0%9A%D0%BE%D0%BD%D1%81%D0%BF%D0%B5%D0%BA%D1%82-%D0%BB%D0%B5%D0%BA%D1%86%D0%B8%D0%B8)
   - [Оптические свойства металлических наночастиц](#%D0%9E%D0%BF%D1%82%D0%B8%D1%87%D0%B5%D1%81%D0%BA%D0%B8%D0%B5-%D1%81%D0%B2%D0%BE%D0%B9%D1%81%D1%82%D0%B2%D0%B0-%D0%BC%D0%B5%D1%82%D0%B0%D0%BB%D0%BB%D0%B8%D1%87%D0%B5%D1%81%D0%BA%D0%B8%D1%85-%D0%BD%D0%B0%D0%BD%D0%BE%D1%87%D0%B0%D1%81%D1%82%D0%B8%D1%86)
   - [Эффект усиления электромагнитного поля вблизи плазмонных наночастиц](#%D0%AD%D1%84%D1%84%D0%B5%D0%BA%D1%82-%D1%83%D1%81%D0%B8%D0%BB%D0%B5%D0%BD%D0%B8%D1%8F-%D1%8D%D0%BB%D0%B5%D0%BA%D1%82%D1%80%D0%BE%D0%BC%D0%B0%D0%B3%D0%BD%D0%B8%D1%82%D0%BD%D0%BE%D0%B3%D0%BE-%D0%BF%D0%BE%D0%BB%D1%8F-%D0%B2%D0%B1%D0%BB%D0%B8%D0%B7%D0%B8-%D0%BF%D0%BB%D0%B0%D0%B7%D0%BC%D0%BE%D0%BD%D0%BD%D1%8B%D1%85-%D0%BD%D0%B0%D0%BD%D0%BE%D1%87%D0%B0%D1%81%D1%82%D0%B8%D1%86)
      - [Гигантское комбинационное рассеяние](#%D0%93%D0%B8%D0%B3%D0%B0%D0%BD%D1%82%D1%81%D0%BA%D0%BE%D0%B5-%D0%BA%D0%BE%D0%BC%D0%B1%D0%B8%D0%BD%D0%B0%D1%86%D0%B8%D0%BE%D0%BD%D0%BD%D0%BE%D0%B5-%D1%80%D0%B0%D1%81%D1%81%D0%B5%D1%8F%D0%BD%D0%B8%D0%B5)
   - [Физические методы синтеза металлических наночастиц](#%D0%A4%D0%B8%D0%B7%D0%B8%D1%87%D0%B5%D1%81%D0%BA%D0%B8%D0%B5-%D0%BC%D0%B5%D1%82%D0%BE%D0%B4%D1%8B-%D1%81%D0%B8%D0%BD%D1%82%D0%B5%D0%B7%D0%B0-%D0%BC%D0%B5%D1%82%D0%B0%D0%BB%D0%BB%D0%B8%D1%87%D0%B5%D1%81%D0%BA%D0%B8%D1%85-%D0%BD%D0%B0%D0%BD%D0%BE%D1%87%D0%B0%D1%81%D1%82%D0%B8%D1%86)
   - [Хмические методы синтеза металлических наночастиц](#%D0%A5%D0%BC%D0%B8%D1%87%D0%B5%D1%81%D0%BA%D0%B8%D0%B5-%D0%BC%D0%B5%D1%82%D0%BE%D0%B4%D1%8B-%D1%81%D0%B8%D0%BD%D1%82%D0%B5%D0%B7%D0%B0-%D0%BC%D0%B5%D1%82%D0%B0%D0%BB%D0%BB%D0%B8%D1%87%D0%B5%D1%81%D0%BA%D0%B8%D1%85-%D0%BD%D0%B0%D0%BD%D0%BE%D1%87%D0%B0%D1%81%D1%82%D0%B8%D1%86)
   - [Лабораторные практики: примеры коллоидного синтеза наночастиц благородных металлов](#%D0%9B%D0%B0%D0%B1%D0%BE%D1%80%D0%B0%D1%82%D0%BE%D1%80%D0%BD%D1%8B%D0%B5-%D0%BF%D1%80%D0%B0%D0%BA%D1%82%D0%B8%D0%BA%D0%B8%3A-%D0%BF%D1%80%D0%B8%D0%BC%D0%B5%D1%80%D1%8B-%D0%BA%D0%BE%D0%BB%D0%BB%D0%BE%D0%B8%D0%B4%D0%BD%D0%BE%D0%B3%D0%BE-%D1%81%D0%B8%D0%BD%D1%82%D0%B5%D0%B7%D0%B0-%D0%BD%D0%B0%D0%BD%D0%BE%D1%87%D0%B0%D1%81%D1%82%D0%B8%D1%86-%D0%B1%D0%BB%D0%B0%D0%B3%D0%BE%D1%80%D0%BE%D0%B4%D0%BD%D1%8B%D1%85-%D0%BC%D0%B5%D1%82%D0%B0%D0%BB%D0%BB%D0%BE%D0%B2)
      - [Коллоидный синтез наночастиц золота](#%D0%9A%D0%BE%D0%BB%D0%BB%D0%BE%D0%B8%D0%B4%D0%BD%D1%8B%D0%B9-%D1%81%D0%B8%D0%BD%D1%82%D0%B5%D0%B7-%D0%BD%D0%B0%D0%BD%D0%BE%D1%87%D0%B0%D1%81%D1%82%D0%B8%D1%86-%D0%B7%D0%BE%D0%BB%D0%BE%D1%82%D0%B0)
      - [Коллоидный синтез наночастиц серебра восстановлением боргидридом](#%D0%9A%D0%BE%D0%BB%D0%BB%D0%BE%D0%B8%D0%B4%D0%BD%D1%8B%D0%B9-%D1%81%D0%B8%D0%BD%D1%82%D0%B5%D0%B7-%D0%BD%D0%B0%D0%BD%D0%BE%D1%87%D0%B0%D1%81%D1%82%D0%B8%D1%86-%D1%81%D0%B5%D1%80%D0%B5%D0%B1%D1%80%D0%B0-%D0%B2%D0%BE%D1%81%D1%81%D1%82%D0%B0%D0%BD%D0%BE%D0%B2%D0%BB%D0%B5%D0%BD%D0%B8%D0%B5%D0%BC-%D0%B1%D0%BE%D1%80%D0%B3%D0%B8%D0%B4%D1%80%D0%B8%D0%B4%D0%BE%D0%BC)
   - [Применение](#%D0%9F%D1%80%D0%B8%D0%BC%D0%B5%D0%BD%D0%B5%D0%BD%D0%B8%D0%B5)
      - [Наночастицы интерметаллидов](#%D0%9D%D0%B0%D0%BD%D0%BE%D1%87%D0%B0%D1%81%D1%82%D0%B8%D1%86%D1%8B-%D0%B8%D0%BD%D1%82%D0%B5%D1%80%D0%BC%D0%B5%D1%82%D0%B0%D0%BB%D0%BB%D0%B8%D0%B4%D0%BE%D0%B2)
- [Упражнения и задачи](#%D0%A3%D0%BF%D1%80%D0%B0%D0%B6%D0%BD%D0%B5%D0%BD%D0%B8%D1%8F-%D0%B8-%D0%B7%D0%B0%D0%B4%D0%B0%D1%87%D0%B8)
- [Литература](#%D0%9B%D0%B8%D1%82%D0%B5%D1%80%D0%B0%D1%82%D1%83%D1%80%D0%B0)

# Конспект лекции
## Оптические свойства металлических наночастиц

В электронных спектрах поглощения металлических наночастиц доминируют полосы поглощения поверхностных плазмонов. *Плазмон* — это коллективные колебания электронов, возбуждаемые переменным электромагнитным полем, относительно ионного остова с определенной резонансной частотой $\omega_\text{p}$, называемой плазмонной:

$$
\omega_\text{p} = \sqrt{\frac{ne^2}{m_e\varepsilon_\text{0}}},
$$

где $n$ — концентрация электронов, $m_e$ — эффективная масса электрона.

Если частота внешнего излучения больше $\omega_\text{p}$, электроны совершают колебания и на данных частотах металл прозрачен для внешнего излучения. При частотах внешнего излучения меньше $\omega_\text{p}$ электроны совершают колебания противоположно полю внешнего излучения, тем самым вызывая отражение на данных частотах. В случае наночастиц движение электронов пространственно ограничено по всем трем направлениям, что при взаимодействии металлической наночастицы с внешним излучением приводит к образованию локализованного плазмона. 

При условии $\lambda \gg r$ можно считать, что электромагнитное поле постоянно вблизи частицы. При воздействии внешнего поля на частицу электроны проводимости смещаются к границе частицы в направлении, противоположном направлению поля. В следствие того, что электроны пространственно ограничены, отрицательный заряд будет накапливаться на одной стороне частицы, а положительный — на другой, создавая таким образом электрический диполь, поле которого будет направлено противоположно внешнему полю. Данное поле будет вынуждать электроны вернуться в исходное положение, в результате чего будут происходит колебания электронов.

При колебаниях электроны рассеиваются на границах частицы и на ионах решетки, из-за чего теряют свою энергию. Чтобы восполнить эту энергию, электроны поглощают энергию внешнего поля. Плазмонный резонанс сопровождается резонансным поглощением, которое можно зафиксировать, измеряя спектр оптической плотности.

ЛПР описывается поперечным сечением экстинкции $C_\text{ext}$, которое для металлической частицы сферической формы имеет вид:

$$
C_\text{ext} = \frac{24\pi^2 r^3 \varepsilon_\text{m}^{3/2}}{\lambda} \frac{\varepsilon_\text{i}}{(\varepsilon_\text{r} + 2\varepsilon_\text{m})^2 + \varepsilon_\text{i}^2}.
$$

где $\varepsilon_\text{m}$ — относительная диэлектрическая проницаемость среды, $\varepsilon_\text{r}$ — действительная часть диэлектрической проницаемости металла, $\varepsilon_\text{i}$ — мнимая часть диэлектрической проницаемости металла.

Резонансное увеличение сечения экстинкции наблюдается при следующем условии:

$$
\varepsilon_\text{r} = -2\varepsilon_\text{m}.
$$

Чтобы в частице поддерживался заметный плазмонный резонанс, $\varepsilon_\text{i}$ должна быть минимальна. Зависимость действительной части диэлектрической проницаемости от частоты описывается выражением

$$
\varepsilon_\text{r} = 1 - \frac{\omega^2_\text{p}}{\omega^2}.
$$

Приравняв два последних выражения, получаем

$$
\omega_\text{max} = \frac{\omega_\text{p}}{\sqrt{1 + 2\varepsilon_\text{m}}}.
$$

Рассчитаем спектры компонент диэлектрической проницаемости серебра в диапазоне длин волн 200—1000 нм по данным о спектрах действительной и мнимной компонент показателя преломления.

```
%pwd

os.getcwd()

import os
import csv

os.chdir('../Data/refractiveindex/')
```

```
for entry in os.scandir():
    if entry.is_file() and 'Ag' in entry.name:
        Ag_path = entry.name
    if entry.is_file() and 'H2O' in entry.name:
        H2O_path = entry.name
```

```
import numpy as np
import matplotlib.pyplot as plt

def wl_nk(path):
    '''Считывает файл с данными формата с сайта refractiveindex.info,
    возвращает таблицу значений вида длина волны - n - k.'''
    data = np.genfromtxt(path, dtype=float, delimiter=',', names=True) 
    wl_n = data[:data.size//2]
    wl_k = data[data.size//2+1:]
    wl_n = np.array([list(wln) for wln in wl_n])
    wl_k = np.array([list(wlk) for wlk in wl_k])
    if np.array_equal(wl_n[:,0], wl_k[:,0]):
        return np.hstack((wl_n, wl_k[:, 1:2]))
    

def wl_eps(path):
    '''Преобразует табличные спектры компонент показателя преломления
    к спектрам компонент диэлектрической проницаемости'''
    wlnk = wl_nk(path)
    wl, n, k = wlnk[:, 0], wlnk[:, 1], wlnk[:, 2]
    eps = (n + 1j*k)**2
    re_eps = np.real(eps)
    im_eps = np.imag(eps)
    return np.stack([wl, re_eps, im_eps], axis=1)

def show_eps_spectra(path):
    eps = wl_eps(path)
    plt.plot(eps[:, 0]*1000, eps[:, 1], label="$\epsilon'$")
    plt.plot(eps[:, 0]*1000, eps[:, 2], label="$\epsilon''$")
    plt.xlabel('$\lambda$, нм ')
    plt.ylabel("$\epsilon', \epsilon''$")
    plt.legend()


show_eps_spectra(Ag_path)
plt.xlim([200, 1000])
plt.ylim([-40, 5])
plt.show()
```

Как видно, действительная часть диэлектрической проницаемости серебра отрицательна в видимом диапазоне, что означает возможность выполнения условия резонанса, при этом мнимая часть диэлектрической проницаемости мала. В качестве среды рассмотрим дистилированную воду. Мнимая составляющая диэлектрической проницаемости в видимом диапазоне равна нулю, действительная составляющая имеет положительное значение менее 2.

```
show_eps_spectra(H2O_path)
plt.xlim([200, 1000])
plt.show()
```

Из условия резонанса видно, что положение плазмонного резонанса определяется также диэлектрической проницаемостью окружающей среды. Диэлектрическая среда поляризуется под воздействием поля, в результате чего на границе металл/диэлектрик накапливается заряд, частично компенсирующий заряд на границах частицы, что приводит к уменьшению создаваемого ей поля. Чем больше диэлектрическая проницаемость среды, тем больше компенсация заряда и тем меньше поле, создаваемое частицей. Поэтому при увеличении диэлектрической проницаемости среды, окружающей металлическую частицу, происходит смещение максимума плазмонного резонанса в длинноволновую область.

Сравним влияние различных параметров на спектр экстинкции металлических наночастиц
* размер наночастиц
* материал наночастиц
* материал дисперсионной среды

```
from scipy.interpolate import interp1d

def C_ext_spectra(r, metal, medium, label):
    '''Находит спектр экстинкции плазмонной наночастицы для переданных материалов.'''
    
    # считывание табличных спектров диэлектрической проницаемости
    for entry in os.scandir():
        if entry.is_file() and metal in entry.name:
            met_wl_eps = wl_eps(entry.name)
        if entry.is_file() and medium in entry.name:
            med_wl_eps = wl_eps(entry.name)
    met_wl, met_re_eps, met_im_eps = met_wl_eps[:, 0], met_wl_eps[:, 1], met_wl_eps[:, 2]
    med_wl, med_re_eps, med_im_eps = med_wl_eps[:, 0], med_wl_eps[:, 1], med_wl_eps[:, 2]
    
    # нахождение интерполяционных функций с кубическими сплайнами
    met_re_eps = interp1d(met_wl, met_re_eps, kind='cubic')
    met_im_eps = interp1d(met_wl, met_im_eps, kind='cubic')
    med_re_eps = interp1d(med_wl, med_re_eps, kind='cubic')
    
    # определение диапазона, на котором возможен адекватный расчет
    wl_min = max(np.min(met_wl), np.min(med_wl))   
    wl_max = min(np.max(met_wl), np.max(med_wl))
    wl = np.linspace(wl_min, wl_max, 100000)
    
    # расчетная формула
    C = 24*np.pi**2*r**3/wl/1e6  # данные в файлах приведены в мкм 
    C = C*med_re_eps(wl)**1.5*met_im_eps(wl)
    C = C/((met_re_eps(wl) + 2*med_re_eps(wl))**2 + met_im_eps(wl)**2)
    
    plt.xlabel('$\lambda$, нм')
    plt.ylabel("$C_{ext}'$")
    plt.xlim([200, 1000])
    plt.plot(wl*1000, C, label=label)
    return wl, C
```

```
for metal in ['Ag', 'Au', 'Cu']:
    C_ext_spectra(10e-9, metal, 'H2O', metal)

plt.legend()
plt.show()
```

```
for medium in ['H2O', 'SiO2', 'Al2O3', 'TiO2']:
    C_ext_spectra(10e-9, 'Ag', medium, medium)

plt.legend()
plt.show()
```

/usr/local/lib/python3.5/dist-packages/ipykernel_launcher.py:27: RuntimeWarning: invalid value encountered in power

Плазмонный резонанс наблюдается у многих металлов — в особенности у металлов с наименьшим удельным сопротивлением — серебра, золота, меди и алюминия. Особый интерес представляет изучение ЛПР серебрянных наночастиц, так как серебро обладает наибольшими тепло- и электропроводностью среди данных материалов, а также обладает наиболее сильным резонансом. Наблюдение у частиц серебра сильного плазмонного резонанса объясняется двумя причинами. Во-первых, сила ПР может быть описана при помощи фактора качества

$$
Q = \dfrac{w}{2\varepsilon_\text{i}^2}\dfrac{d\varepsilon_\text{r}}{dw}.
$$

```
def Q_spectra(metal):
    # считывание табличных спектров диэлектрической проницаемости
    for entry in os.scandir():
        if entry.is_file() and metal in entry.name:
            met_wl_eps = wl_eps(entry.name)
    met_wl, met_re_eps, met_im_eps = met_wl_eps[:, 0], met_wl_eps[:, 1], met_wl_eps[:, 2]
   
    omega = 2*np.pi*3e8/met_wl/1e-6
    D = np.diff(met_re_eps)/np.diff(omega)
    Q = omega[1:]/(2*met_im_eps[1:]**2)*D
    plt.xlabel('$\omega$')
    plt.ylabel("$Q$")
    plt.plot(omega[1:], Q, label=metal)

for metal in ['Ag', 'Au', 'Cu']:
    Q_spectra(metal)

plt.legend()
plt.show()
```

Серебро обладает наибольшим $Q$ среди данных металлов. Во-вторых, важную роль в тушении ПР играют межзонные переходы. В случае серебра энергии, соответствующие межзонным переходам больше энергий ПР, что приводит к минимальному тушению плазмонов. Для серебра начало межзонных переходов можно наблюдать в спектре экстинкции как небольшое увеличение поглощения, начиная примерно с 330 нм. У золотых частиц ПР наблюдается на длине волны 530 нм, что очень близко к краю области межзонных переходов. У частиц меди наблюдается самый слабый ПР среди перечисленных металлов, так как он перекрывается с областью межзонных переходов.

Как было упомянуто ранее, положение плазмонного резонанса определяется также размерами и геометрией частиц. Плазмонными свойствами могут обладать как сферические частицы, так и частицы, имеющие более сложную геометрию, такие как треугольные призмы, кубические частицы и т.:д., в том числе гибридные структуры — оболочки металла на поверхности сферической частицы другого материала. В зависимости от геометрии частиц могут проявляться дополнительные частоты ЛПР, а также смещение основной частоты. Так, в случае оболочечных структур, меняя их геометрию, можно получить ЛПР в широкой области видимого и инфракрасного излучения. При уменьшении симметрии частицы увеличивается число пиков ЛПР, что связано с тем, что при более низкой симметрии структуры у электронов появляется возможность сместиться более, чем в одном направлении. Наличие острых углов в геометрии частицы смещает ЛПР в длинноволновую область, так как увеличивается разделение заряда и уменьшается восстанавливающая сила колебаний. По аналогичной причине ЛПР смещается в длинноволновую область при увеличении размера сферических частиц.

## Эффект усиления электромагнитного поля вблизи плазмонных наночастиц

При плазмонном резонансе металлической наночастицы происходит усиление электромагнитного поля в ближнем поле частицы по сравнению с полем падающей волны. Рассмотрим сферические частицы радиусом $r$, на которые падает поляризованный по оси $z$ свет с длиной волны $\lambda$. Решение для ближнего электромагнитного поля частицы может быть записано следующим образом

$$
E_\text{out} = E_0 \vec{z} - \left[\frac{\varepsilon - \varepsilon_\text{m}}{\varepsilon + 2\varepsilon_\text{m}}\right] r^3 E_0 \cdot \left[\frac{\vec{z}}{l^3} - \frac{3z}{l^5}(x \vec{x} + y \vec{y} + z \vec{z})\right],
$$

где $E_0$ — амплитуда падающего электрического поля, $\varepsilon$ — диэлектрическая проницаемость металлической наночастицы, $\vec{x}, \vec{y}, \vec{z}$ — единичные векторы, $l$ — радиус-вектор положения частицы в пространстве.

Так как интенсивность возбуждения флуорофора пропорциональна квадрату интенсивности электромагнитного поля, происходит усиление люминесценции, так как флуорофоры будут поглощать больше света. При этом максимальное усиление достигается, если энергия ЛПР равна энергии поглощения флуорофора. Кроме того металлические наночастицы могут изменять соотношение скоростей излучательных и безызлучательных переходов флуорофора, влияя на его квантовый выход и время жизни носителя заряда в возбужденном состоянии.

Однако при слишком малых расстояниях между плазмонной частицей и люминесцирующим объектом происходит ослабление люминесценции до исходного или даже меньшего уровня. Одна из причин уменьшения интенсивности фотолюминесценции --- носитель заряда из фотовозбужденной пары электрон-дырка в двухуровневой структуре может туннелировать и быть захвачен металлической наночастицей, что приводит к безызлучательной рекомбинации. Увеличения потенциального барьера между флуорофором и металлической наночастицей и соответствующего снижения вероятности туннелирования заряда добиваются изменением толщины разделяющего слоя (спейсера). Но при этом эффект усиления носит ближнепольный характер и быстро спадает при увеличения расстояния от плазмонной частицы. Таким образом, существует некоторая оптимальная толщина спейсера $h_\text{opt}$ (обычно порядка нескольких нм), при которой будет наблюдаться наибольшее усиление.

### Гигантское комбинационное рассеяние

Прежде чем говорить о гигантском комбинационном рассеянии света (ГКР), напомним о явлении традиционного [комбинационного рассеяния](https://ru.wikipedia.org/wiki/Комбинационное_рассеяние_света) (КР) света, называемого еще рамановским рассеянием. Явление КР света заключается в появлении в спектре света, рассеянного средой при ее возбуждении монохроматической накачкой, новых спектральных компонент, таких, что разности частот этих спектральных линий в спектре КР, называемых стоксовыми $\omega_{st, i}$ и антистоксовыми $\omega_{ast, i}$ и частоты возбуждающего света $\omega_L$ совпадают с частотами внутримолекулярных колебаний $\Omega_i$, набор которых, в свою очередь, является однозначной характеристикой молекул среды. При этом $\omega_{st, i} = \omega_L - \Omega_i$ и $\omega_{st, i} = \omega_L + \Omega_i$.

Интенсивность рассеянного света определяется соответствующими молекулярными восприимчивостями и числом молекул, попадающих в объем рассеяния (которое, в свою очередь, зависит от плотности вещества, то есть и от его агрегатного состояния). Типичное отношение интенсивности стоксовой компоненты к интенсивности подающего излучения в конденсированных средах (в жидкостях и твердых телах) составляет $\dfrac{I(\omega_{st})}{I(\omega_L)} = 10^{-6}$, что позволяет считать КР весьма слабым эффектом.

Малость вероятности процесса КР делает его наблюдение даже при исследовании конденсированной фазы достаточно сложной задачей, требующей современных лазерных источников и систем счета фотонов для регистрации рассеянного излучения. Кроме того, КР является фантастически эффективным инструментом исследования строения молекул, поскольку набор частот внутримолекулярных колебаний однозначно связан со структурой молекул и внутримолекулярным взаимодействием. Это заставляет думать о применении КР для исследования систем с малым числом молекул в объеме рассеяния, например в молекулярных пучках или моно- и субмонослоях молекул, адсорбированных
на поверхности. В последнем случае грубые оценки показывают, что число участвующих в процессе рассеяния молекул на шесть-семь порядков меньше, чем для
твердого тела или жидкости. Тогда для монослоя адсорбата $\dfrac{I(\omega_{st})}{I(\omega_L)} = 10^{-12}-10^{-13}$.

Однако идея исследования адсорбатов методом КР-спектроскопии была настолько привлекательной, что экспериментаторы пытались разными ухищрениями увеличить регистрируемый сигнал КР. В 1974 г. английский электрохимик М. Флейшман решил увеличить эффективное число молекул, участвующих в рассеянии от монослоя, увеличив площадь поверхности при сохранении площади, освещаемой излучением накачки. Для этого он прошероховатил поверхность серебра в электролите (в водном растворе KCl) методом анодного травления, а затем там же в электрохимической ячейке адсорбировал на разросшуюся поверхность серебра монослой молекул пиридина $\text{C$_5$H$_5$N}$. М. Флейшману легко удалось наблюдать спектр КР адсорбированных молекул, что он интерпретировал как следствие возрастания эффективной площади монослоя. Однако в конце 1970-х годов “вдруг” стало понятно, что что-то здесь не так: регистрируемая интенсивность КР по аккуратным оценкам возрастала в $10^6-10^7$ раз, в то время как площадь разрыхленной анодным травлением поверхности серебряного электрода увеличивалась только на порядок. Это говорило о том, что интерпретация М. Флейшмана его собственных экспериментов неверна (или неполна, по крайней мере) и за наблюдаемым усилением КР может стоять новый нетривиальный эффект, который и был назван позднее гигантским КР.

![](Figs/raman.png)

*Рис. а – механизм усиления при возбуждении локальных поверхностных плазмонов. Металлическая сфера радиуса $R$ с диэлектрической проницаемостью $\varepsilon_{met}(\omega)$ моделирует коллоидную частицу или элемент шероховатой поверхности. Локальное поле $E_{loc}$ резонансно возрастает при частоте $\omega_{res}$, такой, что $\varepsilon_{met}(\omega_{res}) = -2$; б – механизм усиления при возбуждении поверхностных плазмонов-поляритонов. Поверхностная волна распространяется вдоль оси с действительным волновым вектором $\vec{k}_z$ , а ее амплитуда экспоненциально затухает в обе стороны от поверхности металла, так как компонента волнового вектора $k_x$ — мнимая; в – эффект громоотвода; г – адсорбционно-молекулярный механизм резонансного возрастания рамановской поляризуемости молекулы, представленной двухуровневой системой. Перенос электрона показан на вставке. Электронный спектр зоны проводимости металла проиллюстрирован уровнем Ферми $E_F$, ниже которого все энергетические состояния заполнены электронами проводимости [Акципетров, 2001]*

## Физические методы синтеза металлических наночастиц

- **Конденсация в инертном газе**. Металлическая фольграф или иной источник металла нагреваются в керамическом тигле, находящемся в камере, наполненной инертным газом (обычно аргоном) при давлении несколько торр. Металлический пар быстро охлаждается, теряя энергию в столкновениях с атоами аргона, при этом формируются наночастицы. Таким способом получаются, например, наночастицы Fe, Fe2O3.
- **Метод дугового разряда**. Для испарения материала используется дуга между металлическими электродами в присутствии инертного газа, в результате чего формируется плазма, при остывании которой образуются наночастицы металла. Так были получены наночастицы Ni.
- **Лазерный пиролиз**. Газообразный прекурсор смешивается с инертным газом и нагревается непрерывным или импульсным инфракрасным CO2-лазером. Энергия поглощается либо прекурсором, либо добавляемым в смесь инертным газом сенсибилизатором, например SF6. Сильный негрев газа приводит к диссоциации прекурсора и образованию атомов металла, которые охлаждаются при столкновении с атомами инертного газа и агрегируют, формируя наночастицы.
- **Струйный пиролиз**. Для получения наночастиц сформированные с помощью распылителя микрокапли раствора прекурсора инжектируются в горячую зону печи. Размер наночастиц зависит от температуры распылителя, относительного давления газов и температуры печи. Указанным способом были получены НЧ Cu.

Заметим, что добавление соответствующих источник неметаллов или использованием вместо инертного газа смеси инертного газа с газообразным прекурсом неметалла можно получить наночастицы полупроводника.

## Хмические методы синтеза металлических наночастиц
- **Восстановление ионов металла**. Один из наиболее распространенных подходов к синтезу металлических наночастиц это восстановление металлов из их солей с ограничением роста нанокристаллов с помощью поверхностно-активных веществ  или ионов.
    - *Восстановление боргидридом натрия*, известное с 1950-х гг., было одним из объектов исследования в [Манхэттенском проекте](https://ru.wikipedia.org/wiki/Манхэттенский_проект). Основная реакция состоит в гиролизи гедрида бора, сопровождаемом выделением водорода:
    BH$_4^-$ + 2H$_2$O $\rightarrow$ BO$_2^-$ + 4H$_2$.
    - *Восстановление цитратом натрия* наиболее популярно для получения гирозолей Au. Синтез наночастиц этим методом основан на том, что золотохлористая кислота (HAuCl$_4$) при нагреве смешивается с раствором цитрата натрия (Na$_3$C$_6$H$_5$O$_7$). Возникновение у раствора характерного цвета красного вина указывает на протекание реакции восстановления. Метод также используется для получения наночастиц Pt, Ag.
    - *Восстановление высокомолекулярными спиртами (полиолами)*, например, этиленгликолем используется для получения сравнительно крупных наночастиц с размерами от нескольких десятков нм до единиц микрометров. 
- **Фотохимический синтез**. Разложение светом металлических комплексов (фотолиз) или восстановление солей металлов за счет генерирования светом восстановителей, таких как сольватированные электроны (радиолиз). Так, например, при облучени ультрафиолетом HAuCl$_4$ в формамиде можно получить НЧ Au.
- **Электрохимический синтез**. Метод представляет усовершенствование классического процесса электрообработки и включает следующие стадии: окислительное разложение анода, миграцию металлическию частиц на катод, восстановление ионов до нульвалентного состояния, формирование частиц за счет нуклеации и роста, остановку роста с помощью улавливающих веществ и осаждение частиц. Этим методом были получены металлические НЧ разного размера (начиная от 1—5 нм): Pd, Ni, Co, Fe, Ti, Ag и Au. При использовании двух анодов из соответствующих материалов [можно получать](https://pubs.acs.org/doi/10.1021/ja00095a051) и биметаллические частицы Pd-No, Fe-Co, Fe-Ni.

## Лабораторные практики: примеры коллоидного синтеза наночастиц благородных металлов

### Коллоидный синтез наночастиц золота

В представленном ниже видео показан процесс цитратного синтеза наночастиц золота. В плоскодонную колбу добавляется 20 мл водного 1.0 мМ раствора HAuCl4 и перемешивается на горячей плите магнитной мешалки. К нагретому раствору добавляется 2 мл 1% раствора цитрата натрия Na3C6H5O7. Коллоидный раствор золотых наночастицы образуется в результате восстановления золота цитратом натрия. После 10 мин. нагрева раствор приобретает насыщенный пурпурный цвет.

Далее, чтобы показать, что раствор — коллоидный, экспериментатор пропускает через него лазерный луч, чтобы продемонстрировать [эффект Тиндаля](https://ru.wikipedia.org/wiki/%D0%AD%D1%84%D1%84%D0%B5%D0%BA%D1%82_%D0%A2%D0%B8%D0%BD%D0%B4%D0%B0%D0%BB%D1%8F). Чтобы показать, что частицы седементационно неустойчивы, в правую из двух пробирок с золем золота добавляется раствор хлорида натрия. При этом происходит изменение цвета, связанное с агрегацией частиц.

```
'''
Пример цитратного коллоидного синтеза наночастиц золота.
'''

from IPython.lib.display import YouTubeVideo
YouTubeVideo('urmi99jQSZY')
```

### Коллоидный синтез наночастиц серебра восстановлением боргидридом

В следующем видео показан процесс синтеза наночастиц серебра при помощи восстановления боргидридом натрия.

```
'''
Пример боргидридного коллоидного синтеза наночастиц серебра.
'''

from IPython.lib.display import YouTubeVideo
YouTubeVideo('L-GwpAJ9MJ0')
```

Лазерная абляция.

![](Figs/ablation.png)

*Рис. Схемы экспериментов по генерации НЧ методом лазерной абляции мишений в жидкостях: а) вертикальный лазерный пучок облучает мишень, находящуюся в открытой чашке Петри в направлении, перпендикулярном поверхности мишени, б) в горизонатальном направлении в закрытой кювете, и в) вращающуюся мишень*

```
'''
Иллюстрация процесса лазерной абляции на примере золота,
серебра, титана, цинка и других металлов.
'''

from IPython.lib.display import YouTubeVideo
YouTubeVideo('kOy0yuWpUzU')
```

## Применение

* Биомедицина:
    * Имиджинг: маркеры на основе эффективного рассеяния электромагнитного излучения
    * Фототерапия: локальный разогрев частиц
    * Биосенсоры: взаимодействие частиц в различных условиях - смещение частоты резонанса
    * Химические сенсоры
* Подложки для ГКР - детектирование отдельных молекул
* Увеличение эффективности солнечных элементов
* Поглощение излучения заданного диапазона
* Создание супергидрофобных прокрытий
* Локальногое изменение распространения электромагнитного поля (плазмонное усиление, плазмоника)

```
'''
Плазмонные наноструктуры.
'''

from IPython.lib.display import YouTubeVideo
YouTubeVideo('YN19Z_IFVwY')
```

```
'''
Нанофотоника. Проблема больших данных и мощностей.
Переход от электронике к фотонике, электро и магнитооптике,
плазмонных кристаллов, создания миниатюрных источников света —
спазеров (SPASER).
'''

from IPython.lib.display import YouTubeVideo
YouTubeVideo('r7T1nCG8QSU')
```

```
'''
Диалоги "Управление светом с помощью плазмонов" (Часть 1).
'''

from IPython.lib.display import YouTubeVideo
YouTubeVideo('Hdmhcud2RqE')
```

```
'''
Диалоги "Управление светом с помощью плазмонов" (Часть 2).
'''

from IPython.lib.display import YouTubeVideo
YouTubeVideo('PQkQpFU9xL4')
```

```
'''
Управление светом на наномасштабе - Василий Климов
'''

from IPython.lib.display import YouTubeVideo
YouTubeVideo('mPUzIiaxtOs')
```

### Наночастицы интерметаллидов

```
'''
Доктор химических наук Андрей Владимирович Шевельков в своем рассказе дает
определение интерметаллидов, объясняет их отличие от простых металлов и сплавов,
особенности химической связи в интерметаллидах, примеры латуни и бронзы,
семейства интерметаллидов. Также описываются приложения:
в качестве сверхпроводников, сплавы с формой памяти
(на самом деле интерметаллические соединения),
термоэлектрические преобразователи на RuGa2, FeGa3.
'''

from IPython.lib.display import YouTubeVideo
YouTubeVideo('141wNmgnp7I')
```

# Упражнения и задачи

1. В химическом отношении при рассмотрении наночастицы металла необходимо при описании учитывать в химическом строении пассивирующие поверхность лиганды. Так, для наночастицы Au диаметром 5 нм, покрытой додекантиолом, химическую формулу можно записать как $\text{Au$_{3870}$(C$_{12}$SH)$_{365}$}$. Определите площадь, приходяющуюся на одну молекулу додекантиола и сравните с площадью  тиольной (SH-) группы, равной $\text{0.214 нм$^2$}$. О чем говорит полученный результат?
1. Для создания каталитического слоя низкотемпературного топливного элемента используют газопроницаемую углеродную бумагу, состоящую из углеродных волокон, на которую нанесены наночастицы платины. Наночастицы нанесены электроосаждением из электролита состава 0.1 M HClO$_4$ + 2 мM H$_2$PtCl$_6$ (площадь электрода S = 1 см$^2$ , потенциал 0.1 В относительно стандартного водородного электрода) в течение $t$ = 4 мин. Задания:
    - Рассчитайте удельную массу осажденного металла (в мкг на см$^2$ подложки), если средняя сила тока $I$ составила 0.09 мА.
    - Реальная поверхность полученного платинового покрытия, определенная электрохимически, составила 1.9 см$^2$. Рассчитайте удельную поверхность покрытия.
    - Предполагая, что частицы платины имеют сферическую форму и образуют монослой на подложке, рассчитайте их средний диаметр $d$ [нм] и поверхностную плотность $N$ [см$^{-2}$].
    - Для чего, помимо основного компонента H$_2$PtCl$_6$, в электролите присутствует и HClO$_4$?
    - Как изменится плотность частиц платины $N$ при уменьшении
потенциала электроосаждения?
2. Известно, что горение наночастиц алюминия может сопровождаться мощным объемным взрывом. Определите какой объем кислорода потребуется для полного сгорания пробы частиц алюминия сферической формы с диаметром 10 нм и суммарной площадью поверхности ль $\text{100 м$^2$}$. Какое количество тепла выделится в результате объемного взрыва, вызванного горением этого количества наночастиц алюминия, если при горении 1 моль $\text{Al}$ выделяется энергия 10,7 кДж. Плотность алюминия 2,7 г/см3.
3. Паладиевый катализатор получен пропиткой мезопористого $\text{Al$_2$O$_3$}$ раствором $\text{Pd(NO$_3$)$_2$}$ с последующим отжигом при 400С. Масса $\text{Al$_2$O$_3$}$ после пропитки и отжига составляет 100,25 % от начальной массы. Рассчитайте количество активного вещества (моль), находящегося в 100 г катализатора.

# Литература
1. [Макаров Г. Н. Применение лазеров в нанотехнологии: получение наночастиц и наноструктур методами лазерной абляции и лазерной нанолитографии //Успехи физических наук. – 2013. – Т. 183. – №. 7. – С. 673-718.](https://www.ufn.ru/ufn13/ufn13_7/Russian/r137a.pdf)
2. Акципетров О. А. Гигантские нелинейно-оптические явления на поверхности металлов //Соросовский образовательный журнал. – 2001. – Т. 7. – №. 7. – С. 110.
