Repository: nanomaterials/course

==Обращаем внимание, что курс представлен в черновой форме, в том числе эта страница==

# Курс «Наноматериалы»

Курс «Наноматериалы» посвящен современному материаловедению низкоразмерных систем и состоит из блокнотов [Jupyter](https://jupyter.org), содержащих конспект лекции, программируемые иллюстрации теоретических положений и лабораторные работы по моделированию наноматериалов. Курс представлен пока в незаконченной, черновой форме, запуск курса — февраль 2019 г. Экспериментальные лабораторные работы и чтение лекций проводятся на [кафедре микро- и наноэлектроники](https://etu.ru/ru/fakultety/fakultet-elektroniki/sostav-fakulteta/kafedra-mikroelektroniki/) [СПбГЭТУ «ЛЭТИ»](https://etu.ru/ru/universitet/), учебно-научная лаборатория «Наноматериалы».

Выбор такого подхода обусловлен следующими причинами:
* Современное материаловедение развивается настолько динамично, что любое печатное пособие устаревает в течение нескольких лет. Поэтому необходима форма, позволяющая непрерывно обновлять курс так, чтобы он оставался доступен студентам не только текущего года, но и прошлых лет, а также выпускникам.
* Наиболее эффективным для изучения темы видится подход, при котором студент может не только читать теорию, но сразу же проверять гипотезы, закрепляя собственное понимание. Формат Jupyter Notebook позволяет сочетать в одном файле текст, формульные выражения, видео и программы, моделирующие рассматриваемые аналитические выражения.
* Тенденцией образования стало овладение людей различных профессий программированием для автоматизации различных рутинных задач. В данном курсе студенты для его прохождения не обязаны знать язык программирования , но те, кто захотят разобраться в деталях, смогут приобрести дополнительную практику. В курсе в качестве языка программирования используется Python версии 3.5 и выше.

# Как пользоваться курсом

Курс создается с возможностью чтения непосредственно с экрана компьютера, в том числе мобильных устройств. Однако для запуска программных ячеек и выполнения лабораторных работ потребуется воспользоваться одним из  вариантов:
* Воспользоваться удаленным сервисом https://mybinder.org (будет описано позже, есть ограничение в объеме выделяемой памяти)
* Сохранить каталог с курсом локально: 1) простым образом, сохранив zip-папку и обновляя ее при необходимости, 2) сохранив и обновляя при помощи среды Git. Для работы с файлами используется среда Jupyter. Самым простым способом установки большинства необходимых библиотек является дистрибутив [Anaconda](https://www.anaconda.com/download/).

# Оценка успеваемости

В конце курса проводится экзамен. Для допуска к экзамену необходимо провести и защитить отчеты по всем лабораторным работам, а также написать  все контрольные работы на удовлетворительную оценку. Контрольные работы состоят из пяти вопросов и содержат в том числе упражнения и задачи. В соответствии с баллами, полученными по результатам контрольных работы и защиты отчетов по лабораторным работам составляется рейтинг, которых учитывается при выставлении оценки на экзамене.

Каждую контрольную работу можно переписать, однако при переписывании дается другой вариант. Новая оценка замещает предыдущую.

# Содержание курса

1. [Размерные эффекты и корреляционные радиусы физических явлений](01_-_Nanoscale/Lecture.ipynb)
2. [Электронное строение низкоразмерных структур](02_-_From_atoms_to_nanomaterials/Lecture_and_lab.ipynb)
3. [Кластеры](03_-_Clusters/Lecture.ipynb)
4. [Металлические наночастицы](04_-_Metal_NPs/Lecture.ipynb)
5. [Нанокристаллы полупроводниковых материалов](05_-_Semiconductor_NPs/Lecture.ipynb)
6. [Наночастицы широкозонных полупроводников и диэлектриков](06_-_Widegap_NPs/Lecture.ipynb)
7. [Общие свойства наночастиц различной природы](07_-_Properties_of_NPs/Lecture.ipynb)
8. [Нанопроволоки и наностержни](08_-_1D_Structures/Lecture.ipynb)
9. [Тонкие пленки и покрытия](09_-_2D_Nanomaterials/01_Thin_films.ipynb)
10. [Многослойные структуры, сверхрешетки и фотонные кристаллы](09_-_2D_Nanomaterials/02_Photonic_crystals.ipynb)
11. [Консолидированные наноматериалы и нанокомпозиты](10_-_3D_Nanomaterials/Nanocomposites.ipynb)
12. [Самоорганизация и самосборка](10_-_3D_Nanomaterials/Self-organization.ipynb)

# Взаимосвязь с другими курсами

В курсе почти не рассматриваются пористые, углеродные и органические материалы, так как соответствующие курсы проходят у студентов направления в осеннем семестре следующего учебного года. Также малое внимание уделено направлению магнитных материалов в связи с тем, что соответствующий курс читается в бакалавриате. В качестве базового курса служит курс "Материаловедение микро- и наносистем".

==Обращаем внимание, что курс представлен в черновой форме, в том числе эта страница==

File: 01_-_Nanoscale/1 - History.ipynb
## Краткий исторический экскурс. Наноматериалы без нанотехнологий

# Содержание
- [Контрольные вопросы](#%D0%9A%D0%BE%D0%BD%D1%82%D1%80%D0%BE%D0%BB%D1%8C%D0%BD%D1%8B%D0%B5-%D0%B2%D0%BE%D0%BF%D1%80%D0%BE%D1%81%D1%8B)
- [Литература](#%D0%9B%D0%B8%D1%82%D0%B5%D1%80%D0%B0%D1%82%D1%83%D1%80%D0%B0)

Изучение низкоразмерных объектов (порошков, пигментов, чернил, пленок, кластеров и др.), и даже [квантово-размерных  эффектов](https://ru.wikipedia.org/wiki/Квантово-размерный_эффект) началось задолго до «нанобума». Археологические находки свидетельствуют о существовании рецептур приготовления коллоидных систем еще в античном мире, а возраст наиболее ранних биологических объектов, состоящих из строительных блоков с размерами в несколько нм, исчисляется с момента возникновения жизни на Земле.

Одними из наиболее ранних примеров получения и применения наноматериалов являются наночастицы [благородных металлов](https://ru.wikipedia.org/wiki/%D0%91%D0%BB%D0%B0%D0%B3%D0%BE%D1%80%D0%BE%D0%B4%D0%BD%D1%8B%D0%B5_%D0%BC%D0%B5%D1%82%D0%B0%D0%BB%D0%BB%D1%8B), обладающие уникальными оптическими свойствами и способностью эффективно рассеивать и поглощать электромагнитное излучение в оптическом диапазоне длин волн.

С давних времен люди применяют металлические частицы для окраски стекол. С этой целью в процессе изготовления стекол в расплавы добавляются небольшие количества примесей металлов или их оксидов. Археологические раскопки показывают, что цветные стекла по такой технологии изготовлялись в Древнем Египте во втором тысячелетии до н.э. и в Древнем Риме с I в. н.э.

![Кубок Ликурга](Figs/Lycurgus_Cup.jpg)

*Рис. 1. Кубок Ликурга при освещении рассеянным светом снаружи (слева) и точечным источником света изнутри*

Иллюстрацией этих достижений является сделанный мастерами Древнего Рима в IV н.э. [кубок Ликурга ](https://ru.wikipedia.org/wiki/Кубок_Ликурга) (Рис. 1). При освещении источником [белого света](https://ru.wikipedia.org/wiki/%D0%91%D0%B5%D0%BB%D1%8B%D0%B9_%D1%81%D0%B2%D0%B5%D1%82) с разных сторон кубок «светится» либо красным, либо зеленоватым цветом. Сейчас известно, что эффект обусловлен рассеянием света на содержащихся в стекле металлических наночастицах, состоящих из золота и серебра (Рис. 2).


![](Figs/gold-silver-alloy.png)
*Рис. 2. Образец наночастицы сплава золото-серебро из малого осколка кубка Ликурга*

```
'''
Видеоиллюстрация "изменения цвета" кубка Ликурга
на экспозиции в Британском музее.
Для запуска ячейки, переведите курсор в любое место ячейки
и нажмите "Run" в верзней панели или клавиши [Ctrl]+[Enter].
Для просмотра видео на YouTube здесь и далее
достаточно ввести строку одинарных кавычках в поиске Google
или YouTube.
'''

from IPython.lib.display import YouTubeVideo
YouTubeVideo('aTL8Gx6TlCs')
```

Начиная со Средних веков и до настоящего времени металлические наночастицы широко используются в изготовлении витражей соборов. Так, металлические и полупроводниковые наночастицы применялись для окраски стекол, созданных в XIII-XIV вв. для витражей [собора Парижской Богоматери](https://ru.wikipedia.org/wiki/Собор_Парижской_Богоматери) (Рис. 3). Заметим, что, металлические наночастицы в сочетании с оксидами, входящими в состав стекла, также могут действовать как композитный [фотокалатический материал](https://ru.wikipedia.org/wiki/%D0%A4%D0%BE%D1%82%D0%BE%D0%BA%D0%B0%D1%82%D0%B0%D0%BB%D0%B8%D0%B7), препятствующий загрязнению стекол за счет разрушения органических молекул на поверхности материала.

![Северная роза собора Парижской Богоматери](Figs/North_rose_window.jpg)

*Рис. 3. Собор Парижской Богоматери: витражи северной розы (застекление 1255 г.) с фризами*

В 1612 г. флорентийский священник и мастер по стеклу Антонио Нери описал в трактате «Искусство стекла» синтез [коллоидного золота](https://ru.wikipedia.org/wiki/Коллоидное_золото). [Иоганн Кункель](https://ru.wikipedia.org/wiki/%D0%9A%D1%83%D0%BD%D0%BA%D0%B5%D0%BB%D1%8C,_%D0%98%D0%BE%D0%B3%D0%B0%D0%BD%D0%BD) в 1689 г. перевёл работу на немецкий язык и разработал технологию получения «золотого рубинового стекла» (Рис. 4).

![](Figs/Goldrubinglas.jpg)

*Рис. 4. Посуда из рубинового стекла, изготовленного Кункелем*

Секреты технологии были зановы открыты [М.В. Ломоносовым](https://ru.wikipedia.org/wiki/Ломоносов,_Михаил_Васильевич). Согласно Ломоносову для получения необходимо в обычное стекло добавить незначительное количество (0,01-0,1 %) раздробленных частиц Au диаметром 4-30 мкм.

Аналогичного эффекта можно добиться без использования частиц золота. Так, для получения рубинового стекла [звезд Московского Кремля](https://ru.wikipedia.org/wiki/%D0%9A%D1%80%D0%B5%D0%BC%D0%BB%D1%91%D0%B2%D1%81%D0%BA%D0%B8%D0%B5_%D0%B7%D0%B2%D1%91%D0%B7%D0%B4%D1%8B) (Рис. 5) в [шихту](https://ru.wikipedia.org/wiki/%D0%A8%D0%B8%D1%85%D1%82%D0%B0) добавлялись элементарный селен и соль кадмия, которые в процессе варки стекла давали микрокристаллы полупроводника AIIBVI [селенида кадмия](https://ru.wikipedia.org/wiki/%D0%A1%D0%B5%D0%BB%D0%B5%D0%BD%D0%B8%D0%B4_%D0%BA%D0%B0%D0%B4%D0%BC%D0%B8%D1%8F)  (CdSe).

![Московский Кремль](Figs/View_of_the_Moscow_Kremlin_at_night.jpg)

*Рис. 5. Вид на Московский Кремль с Пречистенской набережной. Цвет кремлевских звезд обусловлен композицией рубинового и матового стекол*

Наивную форму нанотехнологий практиковали также гончары из итальянской провинции [Умбрия](https://ru.wikipedia.org/wiki/%D0%A3%D0%BC%D0%B1%D1%80%D0%B8%D1%8F) в XV-XVI вв. В цветной глазури образцов керамики умбрийского города [Дерута](https://ru.wikipedia.org/wiki/%D0%94%D0%B5%D1%80%D1%83%D1%82%D0%B0) отражающие свойства наноразмерных металлических частиц (Cu, Ag) использовались для придания глазури необычного блеска (Рис. 6). Предметы с блестящей поверхностью получались при использовании строго регулируемой техники обжига.

![Умбрийская ваза](Figs/Deruta.jpg)

*Рис.6. Умбрийская ваза, XVI в.*

Наноматериалы без знаний о нанотехнологиях имели не только эстетическое значение. Сотрудники [Дрезденского технического университета](https://ru.wikipedia.org/wiki/Дрезденский_технический_университет), исследуя образец [дамасской стали](https://ru.wikipedia.org/wiki/Дамасская_сталь) сабли, хранящейся в Историческом музее г. Берна (Швейцария), обнаружили в структуре стали тонкие протяженные объекты нанометровых поперечных размеров. При детальном изучении в [просвечивающем электронном микроскопе](https://ru.wikipedia.org/wiki/Просвечивающий_электронный_микроскоп) высокого разрешения оказалось, что это многослойные [углеродные нанотрубки](https://ru.wikipedia.org/wiki/Углеродные_нанотрубки), заполненные [карбидом железа](https://ru.wikipedia.org/wiki/%D0%A6%D0%B5%D0%BC%D0%B5%D0%BD%D1%82%D0%B8%D1%82) $\text{Fe$_3$C}$ (Рис. 7). Таким образом, можно предположить, что повышенные прочностные свойства дамасской стали были обусловлены нанотрубками, обладающими рекордной прочностью на растяжение. 

![](Figs/Damascuc_sabre.png)

*Рис. 7. Пример нанопровода карбида железа, заключенного в многостенную углеродную нанотрубку. Обнаружено при растворении образца дамасской стали в соляной кислоте. Масштабная линейка 5 нм. Расстояние между плоскостями в проводе 0.635 нм, что соответствует межплоскостному расстоянию (010)*

Систематические научные исследования нанообъектов начались в середине XIX в., когда [М. Фарадей](https://ru.wikipedia.org/wiki/%D0%A4%D0%B0%D1%80%D0%B0%D0%B4%D0%B5%D0%B9,_%D0%9C%D0%B0%D0%B9%D0%BA%D0%BB) получил и исследовал свойства коллоидных растворов высокодисперсного золота (Рис. 8) и пленок на его основе. [Г. Ми](https://ru.wikipedia.org/wiki/Ми,_Густав) впоследствии предложил теоретические основы описания оптических свойств наночастиц, которые широко используются и сегодня. 

![](Figs/gold_sample.jpg)

*Рис. 8. Образец коллоидного золота, полученного Майклом Фарадеем в 1856 г. [Источник](http://www.rigb.org/our-history/iconic-objects/iconic-objects-list/faraday-gold-colloids)*

В первой половине XX в. [наука о коллоидах](https://ru.wikipedia.org/wiki/%D0%9A%D0%BE%D0%BB%D0%BB%D0%BE%D0%B8%D0%B4%D0%BD%D0%B0%D1%8F_%D1%85%D0%B8%D0%BC%D0%B8%D1%8F) была областью исследований лишь нескольких специализированных групп. Это побудило [В. Ф. Оствальда](https://ru.wikipedia.org/wiki/Оствальд,_Вильгельм_Фридрих) назвать свою книгу о коллоидах, вышедшую в 1915 г., «Мир обойденных величин». В то же время получили развитие  методы синтеза коллоидного золота. Для приготовления [золей](https://ru.wikipedia.org/wiki/%D0%97%D0%BE%D0%BB%D0%B8) было предложено использовать [зажигание дуги](https://ru.wikipedia.org/wiki/%D0%AD%D0%BB%D0%B5%D0%BA%D1%82%D1%80%D0%B8%D1%87%D0%B5%D1%81%D0%BA%D0%B0%D1%8F_%D0%B4%D1%83%D0%B3%D0%B0) между помещенным в щелочной раствор золотым электродами, пропускать газ [монооксида углерода](https://ru.wikipedia.org/wiki/%D0%9C%D0%BE%D0%BD%D0%BE%D0%BE%D0%BA%D1%81%D0%B8%D0%B4_%D1%83%D0%B3%D0%BB%D0%B5%D1%80%D0%BE%D0%B4%D0%B0) через раствор золотохлористой кислоты, а [Р. Зигмонди](https://ru.wikipedia.org/wiki/Зигмонди,_Рихард) открыл метод затравки (seeding method), и использовал формальдегид и слабую щелочь для получения золя золота из его солей. Вручение Зигмонди в 1925 г. Нобелевской премии по химии частично было обусловлено его работой с коллоидами золота.

В 1905 г. [А. Эйнштейн](https://ru.wikipedia.org/wiki/%D0%AD%D0%B9%D0%BD%D1%88%D1%82%D0%B5%D0%B9%D0%BD,_%D0%90%D0%BB%D1%8C%D0%B1%D0%B5%D1%80%D1%82) предложил количественную теорию поведения коллоидных сред, рассматривая коллоид как множество частиц, находящихся в состоянии [броуновского движения](https://ru.wikipedia.org/wiki/%D0%91%D1%80%D0%BE%D1%83%D0%BD%D0%BE%D0%B2%D1%81%D0%BA%D0%BE%D0%B5_%D0%B4%D0%B2%D0%B8%D0%B6%D0%B5%D0%BD%D0%B8%D0%B5). Его теория бьша подтверждена экспериментами [Ж. Б. Перрена](https://ru.wikipedia.org/wiki/%D0%9F%D0%B5%D1%80%D1%80%D0%B5%D0%BD,_%D0%96%D0%B0%D0%BD_%D0%91%D0%B0%D1%82%D0%B8%D1%81%D1%82), который в 1926 г. по физике за работу по дискретной природе материи был удостоен Нобелевской премии. 

К наиболее значимым последующим вехам на пуги развития нанотехнологий следует отнести работы [И. Ленгмюра](https://ru.wikipedia.org/wiki/%D0%9B%D0%B5%D0%BD%D0%B3%D0%BC%D1%8E%D1%80,_%D0%98%D1%80%D0%B2%D0%B8%D0%BD%D0%B3) (1916-1918 гг.), который экспериментально получил и исследовал моноатомные и мономолекулярные слои, то есть уже не дискретные частицы, а двухмерные материалы. В 1932 г. Ленгмюр получил Нобелевскую премию за открытия и исследования в области химии поверхности. 

Большой подъем в использовании методов коллоидной химии для получения наночастиц различных материалов произошел во второй половине XX в. благодаря возбуждению, вызванному наукой о наноматериалах, инициированному в 1959 г. лекцией Нобелевского лауреата [Р. Фейнмана](https://ru.wikipedia.org/wiki/%D0%A4%D0%B5%D0%B9%D0%BD%D0%BC%D0%B0%D0%BD,_%D0%A0%D0%B8%D1%87%D0%B0%D1%80%D0%B4_%D0%A4%D0%B8%D0%BB%D0%BB%D0%B8%D0%BF%D1%81) «Внизу полным-полно места: приглашение в новый мир физики», в которой было подчеркнуто принципиальное значение малоразмерных объектов. Фейнман акцентировал внимание на важности работ в области сжатия информации, создания миниатюрных компьютеров, дизайна материалов и устройств методами молекулярной архитектуры. Большие надежды ученый возлагал на химический синтез, отмечая, что законы физики не запрещают конструирования материалов на атомно-молекулярном уровне (вы можете прочитать приложенные к этому файлу [оригинал лекции](Feynman_en.pdf) или ее [перевод в журнале «Химия и жизнь»](Feynman_ru.pdf)).

Впервые термин «нанотехнология» употребил профессор Токийского университета [Н. Танигучи](https://ru.wikipedia.org/wiki/%D0%A2%D0%B0%D0%BD%D0%B8%D0%B3%D1%83%D1%82%D0%B8,_%D0%9D%D0%BE%D1%80%D0%B8%D0%BE) в 1974 г., который вложил в него смысл прецизионного производства изделий размером всего в несколько нанометров. С этого времени слово вошло в практику научных исследований и инженерных разработок. 

Первые средства для нанотехнологии были разработаны в Цюрихе и Рюмликоне, в швейцарских лабораториях фирмы [IBM](https://ru.wikipedia.org/wiki/IBM). В 1981 г. — [сканирующий туннельный микроскоп](https://ru.wikipedia.org/wiki/Сканирующий_туннельный_микроскоп), предназначенный для изучения атомной и молекулярной структуры поверхности проводящих веществ. Четыре года спустя, в 1986 г., его создатели [Г. Биннинг](https://ru.wikipedia.org/wiki/Бинниг,_Герд_Карл) и [Г. Рорер](https://ru.wikipedia.org/wiki/Рорер,_Генрих) получили Нобелевскую премию по физике. Однако множество трудностей, усложнявших исследование образцов в сканирующем туннельном микроскопе, побудили тех же авторов к 1986 г. разработать [атомно-силовой микроскоп](https://ru.wikipedia.org/wiki/Сканирующий_атомно-силовой_микроскоп). Эти микроскопы стали первыми воплощениями фейнмановской машины для манипуляций на атомарному уровне.

```
'''
Самое маленькое кино в мире: Мальчик и его атом.
Каждый кадр фильма имеет размеры 45x25 нм.
Подробнее: https://en.wikipedia.org/wiki/A_Boy_and_His_Atom
'''

from IPython.lib.display import YouTubeVideo
YouTubeVideo('oSCX78-8-q0')
```

```
'''
Виктор Быков рассказывает об исследовании наноматериалов
методами сканирующей зондовой микроскопии.
'''

from IPython.lib.display import YouTubeVideo
YouTubeVideo('VxOOY4wniCM')
```

В том же 1986 г. вышла книга [Эрика Дрекслера](https://ru.wikipedia.org/wiki/Дрекслер,_Эрик) (MIT, США) «Машины созидания: пришествие эры нанотехнологии», в которой были развиты идеи Фейнмана и введены представления о молекулярных роботехнических машинах.

Параллельно концепции нанотехнологий развивалась и концепция наноматериалов как материалов со свойствами, отличными от макроскопических веществ. Впервые эти идеи были сформулированы в 1981 г. Г. Глейтером применительно к металлическим материалам. Главная роль была отведена поверхностям раздела (границам зерен) как фактору, позволяющему существенно изменить свойства твердых тел путем модификации структуры и электронного строения. Глейтером был предложен метод получения ультадисперсных порошков путем испарения-конденсации с последующей вакуумной консолидацией при высоких давлениях. Первые работы в этом направлении дали практический успех — полученные в 1983 г. по методу Глейтера нанокристаллические образцы никеля обладали вдвое большей твердостью, чем обычный поликристаллический никель.

В следующих разделах мы рассмотрим причины таких существенных изменений свойств материалов при вариации линейных размеров составляющих их струкутурных единиц.

# Контрольные вопросы
1. Назовите примеры раннего синтеза наноматериалов до появления науки о наноматериалах.
2. Какие из современных разделов науки наиболее близки к материаловедению низкоразмерных материалов?

# Литература

1. [Андриевский Р. А. Наноматериалы: концепция и современные проблемы //Российский химический журнал. – 2002. – Т. 46. – №. 5. – С. 50-56.](http://fhmas.chem.msu.ru/rus/jvho/2002-5/50.pdf)
2. Оствальд В. Мир обойденных величин. Введение в современную коллоидную химию с обзором ее приложений

File: 01_-_Nanoscale/1_-_History.ipynb
## Краткий исторический экскурс. Наноматериалы без нанотехнологий

# Содержание
- [Контрольные вопросы](#%D0%9A%D0%BE%D0%BD%D1%82%D1%80%D0%BE%D0%BB%D1%8C%D0%BD%D1%8B%D0%B5-%D0%B2%D0%BE%D0%BF%D1%80%D0%BE%D1%81%D1%8B)
- [Литература](#%D0%9B%D0%B8%D1%82%D0%B5%D1%80%D0%B0%D1%82%D1%83%D1%80%D0%B0)

Изучение низкоразмерных объектов (порошков, пигментов, чернил, пленок, кластеров и др.), и даже [квантово-размерных  эффектов](https://ru.wikipedia.org/wiki/Квантово-размерный_эффект) началось задолго до «нанобума». Археологические находки свидетельствуют о существовании рецептур приготовления коллоидных систем еще в античном мире, а возраст наиболее ранних биологических объектов, состоящих из строительных блоков с размерами в несколько нм, исчисляется с момента возникновения жизни на Земле.

Одними из наиболее ранних примеров получения и применения наноматериалов являются наночастицы [благородных металлов](https://ru.wikipedia.org/wiki/%D0%91%D0%BB%D0%B0%D0%B3%D0%BE%D1%80%D0%BE%D0%B4%D0%BD%D1%8B%D0%B5_%D0%BC%D0%B5%D1%82%D0%B0%D0%BB%D0%BB%D1%8B), обладающие уникальными оптическими свойствами и способностью эффективно рассеивать и поглощать электромагнитное излучение в оптическом диапазоне длин волн.

С давних времен люди применяют металлические частицы для окраски стекол. С этой целью в процессе изготовления стекол в расплавы добавляются небольшие количества примесей металлов или их оксидов. Археологические раскопки показывают, что цветные стекла по такой технологии изготовлялись в Древнем Египте во втором тысячелетии до н.э. и в Древнем Риме с I в. н.э.

![Кубок Ликурга](Figs/Lycurgus_Cup.jpg)

*Рис. 1. Кубок Ликурга при освещении рассеянным светом снаружи (слева) и точечным источником света изнутри*

Иллюстрацией этих достижений является сделанный мастерами Древнего Рима в IV н.э. [кубок Ликурга ](https://ru.wikipedia.org/wiki/Кубок_Ликурга) (Рис. 1). При освещении источником [белого света](https://ru.wikipedia.org/wiki/%D0%91%D0%B5%D0%BB%D1%8B%D0%B9_%D1%81%D0%B2%D0%B5%D1%82) с разных сторон кубок «светится» либо красным, либо зеленоватым цветом. Сейчас известно, что эффект обусловлен рассеянием света на содержащихся в стекле металлических наночастицах, состоящих из золота и серебра (Рис. 2).


![](Figs/gold-silver-alloy.png)
*Рис. 2. Образец наночастицы сплава золото-серебро из малого осколка кубка Ликурга*

```
'''
Видеоиллюстрация "изменения цвета" кубка Ликурга
на экспозиции в Британском музее.
Для запуска ячейки, переведите курсор в любое место ячейки
и нажмите "Run" в верзней панели или клавиши [Ctrl]+[Enter].
Для просмотра видео на YouTube здесь и далее
достаточно ввести строку одинарных кавычках в поиске Google
или YouTube.
'''

from IPython.lib.display import YouTubeVideo
YouTubeVideo('aTL8Gx6TlCs')
```

Начиная со Средних веков и до настоящего времени металлические наночастицы широко используются в изготовлении витражей соборов. Так, металлические и полупроводниковые наночастицы применялись для окраски стекол, созданных в XIII-XIV вв. для витражей [собора Парижской Богоматери](https://ru.wikipedia.org/wiki/Собор_Парижской_Богоматери) (Рис. 3). Заметим, что, металлические наночастицы в сочетании с оксидами, входящими в состав стекла, также могут действовать как композитный [фотокалатический материал](https://ru.wikipedia.org/wiki/%D0%A4%D0%BE%D1%82%D0%BE%D0%BA%D0%B0%D1%82%D0%B0%D0%BB%D0%B8%D0%B7), препятствующий загрязнению стекол за счет разрушения органических молекул на поверхности материала.

![Северная роза собора Парижской Богоматери](Figs/North_rose_window.jpg)

*Рис. 3. Собор Парижской Богоматери: витражи северной розы (застекление 1255 г.) с фризами*

В 1612 г. флорентийский священник и мастер по стеклу Антонио Нери описал в трактате «Искусство стекла» синтез [коллоидного золота](https://ru.wikipedia.org/wiki/Коллоидное_золото). [Иоганн Кункель](https://ru.wikipedia.org/wiki/%D0%9A%D1%83%D0%BD%D0%BA%D0%B5%D0%BB%D1%8C,_%D0%98%D0%BE%D0%B3%D0%B0%D0%BD%D0%BD) в 1689 г. перевёл работу на немецкий язык и разработал технологию получения «золотого рубинового стекла» (Рис. 4).

![](Figs/Goldrubinglas.jpg)

*Рис. 4. Посуда из рубинового стекла, изготовленного Кункелем*

Секреты технологии были зановы открыты [М.В. Ломоносовым](https://ru.wikipedia.org/wiki/Ломоносов,_Михаил_Васильевич). Согласно Ломоносову для получения необходимо в обычное стекло добавить незначительное количество (0,01-0,1 %) раздробленных частиц Au диаметром 4-30 мкм.

Аналогичного эффекта можно добиться без использования частиц золота. Так, для получения рубинового стекла [звезд Московского Кремля](https://ru.wikipedia.org/wiki/%D0%9A%D1%80%D0%B5%D0%BC%D0%BB%D1%91%D0%B2%D1%81%D0%BA%D0%B8%D0%B5_%D0%B7%D0%B2%D1%91%D0%B7%D0%B4%D1%8B) (Рис. 5) в [шихту](https://ru.wikipedia.org/wiki/%D0%A8%D0%B8%D1%85%D1%82%D0%B0) добавлялись элементарный селен и соль кадмия, которые в процессе варки стекла давали микрокристаллы полупроводника AIIBVI [селенида кадмия](https://ru.wikipedia.org/wiki/%D0%A1%D0%B5%D0%BB%D0%B5%D0%BD%D0%B8%D0%B4_%D0%BA%D0%B0%D0%B4%D0%BC%D0%B8%D1%8F)  (CdSe).

![Московский Кремль](Figs/View_of_the_Moscow_Kremlin_at_night.jpg)

*Рис. 5. Вид на Московский Кремль с Пречистенской набережной. Цвет кремлевских звезд обусловлен композицией рубинового и матового стекол*

Наивную форму нанотехнологий практиковали также гончары из итальянской провинции [Умбрия](https://ru.wikipedia.org/wiki/%D0%A3%D0%BC%D0%B1%D1%80%D0%B8%D1%8F) в XV-XVI вв. В цветной глазури образцов керамики умбрийского города [Дерута](https://ru.wikipedia.org/wiki/%D0%94%D0%B5%D1%80%D1%83%D1%82%D0%B0) отражающие свойства наноразмерных металлических частиц (Cu, Ag) использовались для придания глазури необычного блеска (Рис. 6). Предметы с блестящей поверхностью получались при использовании строго регулируемой техники обжига.

![Умбрийская ваза](Figs/Deruta.jpg)

*Рис.6. Умбрийская ваза, XVI в.*

Наноматериалы без знаний о нанотехнологиях имели не только эстетическое значение. Сотрудники [Дрезденского технического университета](https://ru.wikipedia.org/wiki/Дрезденский_технический_университет), исследуя образец [дамасской стали](https://ru.wikipedia.org/wiki/Дамасская_сталь) сабли, хранящейся в Историческом музее г. Берна (Швейцария), обнаружили в структуре стали тонкие протяженные объекты нанометровых поперечных размеров. При детальном изучении в [просвечивающем электронном микроскопе](https://ru.wikipedia.org/wiki/Просвечивающий_электронный_микроскоп) высокого разрешения оказалось, что это многослойные [углеродные нанотрубки](https://ru.wikipedia.org/wiki/Углеродные_нанотрубки), заполненные [карбидом железа](https://ru.wikipedia.org/wiki/%D0%A6%D0%B5%D0%BC%D0%B5%D0%BD%D1%82%D0%B8%D1%82) $\text{Fe$_3$C}$ (Рис. 7). Таким образом, можно предположить, что повышенные прочностные свойства дамасской стали были обусловлены нанотрубками, обладающими рекордной прочностью на растяжение. 

![](Figs/Damascuc_sabre.png)

*Рис. 7. Пример нанопровода карбида железа, заключенного в многостенную углеродную нанотрубку. Обнаружено при растворении образца дамасской стали в соляной кислоте. Масштабная линейка 5 нм. Расстояние между плоскостями в проводе 0.635 нм, что соответствует межплоскостному расстоянию (010)*

Систематические научные исследования нанообъектов начались в середине XIX в., когда [М. Фарадей](https://ru.wikipedia.org/wiki/%D0%A4%D0%B0%D1%80%D0%B0%D0%B4%D0%B5%D0%B9,_%D0%9C%D0%B0%D0%B9%D0%BA%D0%BB) получил и исследовал свойства коллоидных растворов высокодисперсного золота (Рис. 8) и пленок на его основе. [Г. Ми](https://ru.wikipedia.org/wiki/Ми,_Густав) впоследствии предложил теоретические основы описания оптических свойств наночастиц, которые широко используются и сегодня. 

![](Figs/gold_sample.jpg)

*Рис. 8. Образец коллоидного золота, полученного Майклом Фарадеем в 1856 г. [Источник](http://www.rigb.org/our-history/iconic-objects/iconic-objects-list/faraday-gold-colloids)*

В первой половине XX в. [наука о коллоидах](https://ru.wikipedia.org/wiki/%D0%9A%D0%BE%D0%BB%D0%BB%D0%BE%D0%B8%D0%B4%D0%BD%D0%B0%D1%8F_%D1%85%D0%B8%D0%BC%D0%B8%D1%8F) была областью исследований лишь нескольких специализированных групп. Это побудило [В. Ф. Оствальда](https://ru.wikipedia.org/wiki/Оствальд,_Вильгельм_Фридрих) назвать свою книгу о коллоидах, вышедшую в 1915 г., «Мир обойденных величин». В то же время получили развитие  методы синтеза коллоидного золота. Для приготовления [золей](https://ru.wikipedia.org/wiki/%D0%97%D0%BE%D0%BB%D0%B8) было предложено использовать [зажигание дуги](https://ru.wikipedia.org/wiki/%D0%AD%D0%BB%D0%B5%D0%BA%D1%82%D1%80%D0%B8%D1%87%D0%B5%D1%81%D0%BA%D0%B0%D1%8F_%D0%B4%D1%83%D0%B3%D0%B0) между помещенным в щелочной раствор золотым электродами, пропускать газ [монооксида углерода](https://ru.wikipedia.org/wiki/%D0%9C%D0%BE%D0%BD%D0%BE%D0%BE%D0%BA%D1%81%D0%B8%D0%B4_%D1%83%D0%B3%D0%BB%D0%B5%D1%80%D0%BE%D0%B4%D0%B0) через раствор золотохлористой кислоты, а [Р. Зигмонди](https://ru.wikipedia.org/wiki/Зигмонди,_Рихард) открыл метод затравки (seeding method), и использовал формальдегид и слабую щелочь для получения золя золота из его солей. Вручение Зигмонди в 1925 г. Нобелевской премии по химии частично было обусловлено его работой с коллоидами золота.

В 1905 г. [А. Эйнштейн](https://ru.wikipedia.org/wiki/%D0%AD%D0%B9%D0%BD%D1%88%D1%82%D0%B5%D0%B9%D0%BD,_%D0%90%D0%BB%D1%8C%D0%B1%D0%B5%D1%80%D1%82) предложил количественную теорию поведения коллоидных сред, рассматривая коллоид как множество частиц, находящихся в состоянии [броуновского движения](https://ru.wikipedia.org/wiki/%D0%91%D1%80%D0%BE%D1%83%D0%BD%D0%BE%D0%B2%D1%81%D0%BA%D0%BE%D0%B5_%D0%B4%D0%B2%D0%B8%D0%B6%D0%B5%D0%BD%D0%B8%D0%B5). Его теория бьша подтверждена экспериментами [Ж. Б. Перрена](https://ru.wikipedia.org/wiki/%D0%9F%D0%B5%D1%80%D1%80%D0%B5%D0%BD,_%D0%96%D0%B0%D0%BD_%D0%91%D0%B0%D1%82%D0%B8%D1%81%D1%82), который в 1926 г. по физике за работу по дискретной природе материи был удостоен Нобелевской премии. 

К наиболее значимым последующим вехам на пуги развития нанотехнологий следует отнести работы [И. Ленгмюра](https://ru.wikipedia.org/wiki/%D0%9B%D0%B5%D0%BD%D0%B3%D0%BC%D1%8E%D1%80,_%D0%98%D1%80%D0%B2%D0%B8%D0%BD%D0%B3) (1916-1918 гг.), который экспериментально получил и исследовал моноатомные и мономолекулярные слои, то есть уже не дискретные частицы, а двухмерные материалы. В 1932 г. Ленгмюр получил Нобелевскую премию за открытия и исследования в области химии поверхности. 

Большой подъем в использовании методов коллоидной химии для получения наночастиц различных материалов произошел во второй половине XX в. благодаря возбуждению, вызванному наукой о наноматериалах, инициированному в 1959 г. лекцией Нобелевского лауреата [Р. Фейнмана](https://ru.wikipedia.org/wiki/%D0%A4%D0%B5%D0%B9%D0%BD%D0%BC%D0%B0%D0%BD,_%D0%A0%D0%B8%D1%87%D0%B0%D1%80%D0%B4_%D0%A4%D0%B8%D0%BB%D0%BB%D0%B8%D0%BF%D1%81) «Внизу полным-полно места: приглашение в новый мир физики», в которой было подчеркнуто принципиальное значение малоразмерных объектов. Фейнман акцентировал внимание на важности работ в области сжатия информации, создания миниатюрных компьютеров, дизайна материалов и устройств методами молекулярной архитектуры. Большие надежды ученый возлагал на химический синтез, отмечая, что законы физики не запрещают конструирования материалов на атомно-молекулярном уровне (вы можете прочитать приложенные к этому файлу [оригинал лекции](Feynman_en.pdf) или ее [перевод в журнале «Химия и жизнь»](Feynman_ru.pdf)).

Впервые термин «нанотехнология» употребил профессор Токийского университета [Н. Танигучи](https://ru.wikipedia.org/wiki/%D0%A2%D0%B0%D0%BD%D0%B8%D0%B3%D1%83%D1%82%D0%B8,_%D0%9D%D0%BE%D1%80%D0%B8%D0%BE) в 1974 г., который вложил в него смысл прецизионного производства изделий размером всего в несколько нанометров. С этого времени слово вошло в практику научных исследований и инженерных разработок. 

Первые средства для нанотехнологии были разработаны в Цюрихе и Рюмликоне, в швейцарских лабораториях фирмы [IBM](https://ru.wikipedia.org/wiki/IBM). В 1981 г. — [сканирующий туннельный микроскоп](https://ru.wikipedia.org/wiki/Сканирующий_туннельный_микроскоп), предназначенный для изучения атомной и молекулярной структуры поверхности проводящих веществ. Четыре года спустя, в 1986 г., его создатели [Г. Биннинг](https://ru.wikipedia.org/wiki/Бинниг,_Герд_Карл) и [Г. Рорер](https://ru.wikipedia.org/wiki/Рорер,_Генрих) получили Нобелевскую премию по физике. Однако множество трудностей, усложнявших исследование образцов в сканирующем туннельном микроскопе, побудили тех же авторов к 1986 г. разработать [атомно-силовой микроскоп](https://ru.wikipedia.org/wiki/Сканирующий_атомно-силовой_микроскоп). Эти микроскопы стали первыми воплощениями фейнмановской машины для манипуляций на атомарному уровне.

```
'''
Самое маленькое кино в мире: Мальчик и его атом.
Каждый кадр фильма имеет размеры 45x25 нм.
Подробнее: https://en.wikipedia.org/wiki/A_Boy_and_His_Atom
'''

from IPython.lib.display import YouTubeVideo
YouTubeVideo('oSCX78-8-q0')
```

```
'''
Виктор Быков рассказывает об исследовании наноматериалов
методами сканирующей зондовой микроскопии.
'''

from IPython.lib.display import YouTubeVideo
YouTubeVideo('VxOOY4wniCM')
```

В том же 1986 г. вышла книга [Эрика Дрекслера](https://ru.wikipedia.org/wiki/Дрекслер,_Эрик) (MIT, США) «Машины созидания: пришествие эры нанотехнологии», в которой были развиты идеи Фейнмана и введены представления о молекулярных роботехнических машинах.

Параллельно концепции нанотехнологий развивалась и концепция наноматериалов как материалов со свойствами, отличными от макроскопических веществ. Впервые эти идеи были сформулированы в 1981 г. Г. Глейтером применительно к металлическим материалам. Главная роль была отведена поверхностям раздела (границам зерен) как фактору, позволяющему существенно изменить свойства твердых тел путем модификации структуры и электронного строения. Глейтером был предложен метод получения ультадисперсных порошков путем испарения-конденсации с последующей вакуумной консолидацией при высоких давлениях. Первые работы в этом направлении дали практический успех — полученные в 1983 г. по методу Глейтера нанокристаллические образцы никеля обладали вдвое большей твердостью, чем обычный поликристаллический никель.

Однако подобных примеров «усиления» свойств можно найти бесчисленное множество в живой природе, у которой для развития нанотехнологий было [существенно больше времени](https://ru.wikipedia.org/wiki/%D0%92%D0%BE%D0%B7%D0%BD%D0%B8%D0%BA%D0%BD%D0%BE%D0%B2%D0%B5%D0%BD%D0%B8%D0%B5_%D0%B6%D0%B8%D0%B7%D0%BD%D0%B8), чем несколько веков. Так, основной компонент слоистого [мела](https://ru.wikipedia.org/wiki/%D0%9C%D0%B5%D0%BB), [карбонат кальция](https://ru.wikipedia.org/wiki/%D0%9A%D0%B0%D0%BB%D1%8C%D1%86%D0%B8%D1%82), молюск [морское ушко](https://ru.wikipedia.org/wiki/%D0%9A%D0%B0%D0%BB%D1%8C%D1%86%D0%B8%D1%82) аггломерирует наночастицы кальцита в жесткую оболочку, из которого выстраивает свою прочную раковину. Создаваемая структура раковины противостоит распространению трещин аналогично тому как происходит упрочнение нанокристалических образцов никеля. 

Среди других примеров можно указать на самоочищающуюся поверхность листьев [лотоса](https://ru.wikipedia.org/wiki/%D0%AD%D1%84%D1%84%D0%B5%D0%BA%D1%82_%D0%BB%D0%BE%D1%82%D0%BE%D1%81%D0%B0), состоящую из множества нановолокон паутина паука, поверхность лап [геккона](https://ru.wikipedia.org/wiki/%D0%93%D0%B5%D0%BA%D0%BA%D0%BE%D0%BD%D1%8B),  и или лапок [водомерок](https://ru.wikipedia.org/wiki/%D0%92%D0%BE%D0%B4%D0%BE%D0%BC%D0%B5%D1%80%D0%BA%D0%B8), помогающих удерживаться соответственно на твердых вертикальных поверхностях и горизонатальной поверхности воды.

Множество очевидных примеров можно найти в окраске живых существ — так, поверхность крыльев некоторых бабочек переливается по тем же причинам, что создаваемые неживой природой [опалы](https://ru.wikipedia.org/wiki/%D0%9E%D0%BF%D0%B0%D0%BB) или изготовляемые людьми [фотонные кристаллы](https://ru.wikipedia.org/wiki/%D0%A4%D0%BE%D1%82%D0%BE%D0%BD%D0%BD%D1%8B%D0%B9_%D0%BA%D1%80%D0%B8%D1%81%D1%82%D0%B0%D0%BB%D0%BB). Сам символ жизни — [ДНК](https://ru.wikipedia.org/wiki/%D0%94%D0%9D%D0%9A) — имеет размеры, соответствующие нанодиапазону и является одним из наиболее надежных средств записи информации.

В следующих разделах мы рассмотрим причины существенных изменений свойств материалов при вариации линейных размеров их струкутурных единиц и том как этим управлять в процессе их синтеза.

# Контрольные вопросы
1. Назовите примеры раннего синтеза наноматериалов до появления науки о наноматериалах.
2. Какие из современных разделов науки наиболее близки к материаловедению низкоразмерных материалов?

# Литература

1. [Андриевский Р. А. Наноматериалы: концепция и современные проблемы //Российский химический журнал. – 2002. – Т. 46. – №. 5. – С. 50-56.](http://fhmas.chem.msu.ru/rus/jvho/2002-5/50.pdf)
2. Оствальд В. Мир обойденных величин. Введение в современную коллоидную химию с обзором ее приложений

File: 01_-_Nanoscale/2 - Surface atoms.ipynb
# Конспект лекции

Если при уменьшении объема вещества по одной, двум или трем координатам до размеров нанометрового масштаба возникает новое качество, или это качество возникает в композиции из таких объектов, то эти образования относят к [наноматериалам](https://ru.wikipedia.org/wiki/Наноматериал), а технологии их получения и дальнейшую работу с ними — к нанотехнологиям. Уникальные свойства наноматериалов определяются их структурой, в частности, структурой поверхности и границ раздела. Роль, которую играют размер и структура [наночастиц](https://ru.wikipedia.org/wiki/%D0%9D%D0%B0%D0%BD%D0%BE%D1%87%D0%B0%D1%81%D1%82%D0%B8%D1%86%D0%B0), сравнима с ролью химического состава вещества.

Прогресс в исследовании наноматериалов обусловлен несколькими обстоятельствами:
1. Методы [нанотехнологии](https://ru.wikipedia.org/wiki/Нанотехнология) позволяют синтезировать наночастицы практически любых наперед заданных формы и состава.
2. Методы диагностики дают возможность детально исследовать свойства наноструктур.
3. Развитие вычислительных возможностей и соответствующих методов моделирования позволяет предсказывать и оптимизировать свойства наноматериалов и основанных на них устройств.

# Содержание
- [Условный диапазон размеров](#%D0%A3%D1%81%D0%BB%D0%BE%D0%B2%D0%BD%D1%8B%D0%B9-%D0%B4%D0%B8%D0%B0%D0%BF%D0%B0%D0%B7%D0%BE%D0%BD-%D1%80%D0%B0%D0%B7%D0%BC%D0%B5%D1%80%D0%BE%D0%B2)
   - [ Доля поверхностных атомов](#-%D0%94%D0%BE%D0%BB%D1%8F-%D0%BF%D0%BE%D0%B2%D0%B5%D1%80%D1%85%D0%BD%D0%BE%D1%81%D1%82%D0%BD%D1%8B%D1%85-%D0%B0%D1%82%D0%BE%D0%BC%D0%BE%D0%B2)
      - [Эффект изменения постоянной решетки](#%D0%AD%D1%84%D1%84%D0%B5%D0%BA%D1%82-%D0%B8%D0%B7%D0%BC%D0%B5%D0%BD%D0%B5%D0%BD%D0%B8%D1%8F-%D0%BF%D0%BE%D1%81%D1%82%D0%BE%D1%8F%D0%BD%D0%BD%D0%BE%D0%B9-%D1%80%D0%B5%D1%88%D0%B5%D1%82%D0%BA%D0%B8)
      - [Эффект изменения длины связей в приповерхностном слое](#%D0%AD%D1%84%D1%84%D0%B5%D0%BA%D1%82-%D0%B8%D0%B7%D0%BC%D0%B5%D0%BD%D0%B5%D0%BD%D0%B8%D1%8F-%D0%B4%D0%BB%D0%B8%D0%BD%D1%8B-%D1%81%D0%B2%D1%8F%D0%B7%D0%B5%D0%B9-%D0%B2-%D0%BF%D1%80%D0%B8%D0%BF%D0%BE%D0%B2%D0%B5%D1%80%D1%85%D0%BD%D0%BE%D1%81%D1%82%D0%BD%D0%BE%D0%BC-%D1%81%D0%BB%D0%BE%D0%B5)
      - [Эффект уменьшения температуры плавления](#%D0%AD%D1%84%D1%84%D0%B5%D0%BA%D1%82-%D1%83%D0%BC%D0%B5%D0%BD%D1%8C%D1%88%D0%B5%D0%BD%D0%B8%D1%8F-%D1%82%D0%B5%D0%BC%D0%BF%D0%B5%D1%80%D0%B0%D1%82%D1%83%D1%80%D1%8B-%D0%BF%D0%BB%D0%B0%D0%B2%D0%BB%D0%B5%D0%BD%D0%B8%D1%8F)
- [Упражнения и задачи](#%D0%A3%D0%BF%D1%80%D0%B0%D0%B6%D0%BD%D0%B5%D0%BD%D0%B8%D1%8F-%D0%B8-%D0%B7%D0%B0%D0%B4%D0%B0%D1%87%D0%B8)

## Условный диапазон размеров

Cущность нанотехнологии состоит в возможности работать на атомном и молекулярном уровне, в масштабе линейных размеров 1–100 нм, для того, чтобы создавать и использовать материалы и устройства, имеющие новые свойства и функции. Диапазон размеров 1–100 нм является очевидно условным. В действительности границы совершенно размыты — например, [фуллерен](https://ru.wikipedia.org/wiki/%D0%A4%D1%83%D0%BB%D0%BB%D0%B5%D1%80%D0%B5%D0%BD) C$_{60}$ относят и к молекулам, и к наноматериалам. В то же время одних случаях интервал оказывается существенно уже, в других —  выходит за 100 нм. Нижняя граница в 1 нм обусловлена тем, что для объектов меньше 1 нм, таких как атомы и молекулы, научные дисциплины начали развиваться сравнительно давно.

Состояние наноматериалов характеризуется важными особенностями, отличающими их от макроскопических образцов тех же веществ:
1. Сложная внутренняя организация ультрадисперсных частиц существенно отличается от структуры крупных частиц (в т. ч. по типу структуры кристаллической решетки и ее симметрии).
2. Сильная зависимость свойств от размера частиц. К числу этих свойств относятся как физические свойства (тепловые, механические, электрические, магнитные), так и химические (каталитическая активность, растворимость). В ряде случаев свойства наночастиц имеют квантово-размерный характер, т.е. наночастицы можно рассматривать как молекулы с дискретным строеним энергетических уровней.

Все эффекты можно условно разделить на *граничные* – связанные с увеличением доли поверхностных атомов либо межзеренных границ и *размерные* – обусловленные изменением общего количества атомов в составе единичной структуры. Это условное разделение показывает какой из этих аспектов играет больее значимую роль. 

Спектры [плотности электронных состояний](https://ru.wikipedia.org/wiki/%D0%9F%D0%BB%D0%BE%D1%82%D0%BD%D0%BE%D1%81%D1%82%D1%8C_%D1%81%D0%BE%D1%81%D1%82%D0%BE%D1%8F%D0%BD%D0%B8%D0%B9) существенным образом зависят от характера ограничения движения (Рис. 9). 

![](Figs/density_of_states.jpg)

*Рис. 9. В макроскопических структурах полное число электронных состояний N пропорционально кубу волнового вектора k, а плотность состояний $dN/d\varepsilon$ имеет параболический закон. В случае сверхтонких слоев — квантовых ям (толщиной обычно 10 нм и менее), движение носителей заряда квантовано в направлении перпендикулярном к плоскости слоя, плотность состояний — ступенчатая функция, энергетическое расстояние между ступенями возрастает квадратично с уменьшением толщины слоя. В квантовых нитях и проволоках спектр плотности испытывает сингулярность (особенность) у дна каждой подзоны. В квантовых точках спектр плотности состояний представляет собой набор дельта-функцию, аналогично спектру плотности состояний атома.*

Каждую из этих структур мы рассмотрим подробнее далее. Сейчас обратим внимание на эффекты, обусловленные долей поверхностных атомов.

```
'''
Артем Оганов рассматривает примеры 2D, 1D-, 0D-наноматериалы и
причины возникновения у них новых необычных физических свойств,
отличие поверхности от объема, поверхностные структуры,
гетерогенный химический катализ, эффекты на межфазных границах,
неорганические и органические полимеры, кластеры и наночастицы.

'''

from IPython.lib.display import YouTubeVideo
YouTubeVideo('kUMP_xa9HHc')   # 14:24
```

##  Доля поверхностных атомов

Представим однородный твердый материал сферической формы, имеющий макроскопические линейные размеры порядка единиц мм. Большинство свойств материала будет определяться химическим составом и кристаллической структурой. Поверхностные атомы составляют незначительную долю от общего числа атомов и, следовательно, играют незначительную роль в свойствах материала. 

При рассмотрении на атомном уровне поверхность твердого тела представляет собой зону нескомпенсированных связей. Особенностью наночастиц является то, что доля поверхностных атомов, ионов или молекул возрастает в сравнении с долей элементов, находящихся внутри частицы. Этим объясняется возникновение ряда уникальных свойств, присущих наночастицам. 

Определим долю поверхностных атомов $w_s$ как отношение числа атомов, находящихся на поверхности $N_s$ к общему числу атомов $N$:

$$
w_s = \dfrac{N_s}{N}.
$$

Считая, что атомы на поверхности занимают тот же объем, что внутри структуры, можно представить долю поверхностных атомов через отношение объема поверхностного слоя толщиной в диаметр атома ($2r$) к объему тела $V$:

$$
w_s = \dfrac{V_s}{V} \approx \dfrac{S \cdot 2r}{V} = \dfrac{4\pi R^2 2r}{\dfrac{4}{3}\pi R^3} = \dfrac{6r}{R}.
$$

Несколько более точно можно рассмотреть эту задачу, разбив объем на соответствующий поверхностному слою $V_s$ и внутреннему объему $V_v$:

$$
w_s = \dfrac{V_s}{V} = \dfrac{V-V_v}{V} = \dfrac{R^3-(R-2r)^3}{R^3} = \dfrac{6R^2r-12Rr^2+8r^3}{R^3}.
$$

При сравнении выражений видно, что первое решение является частным случаем последнего для $R >> r$. Таким образом, последнее выражение более точно для задачи малых размеров.

```
%matplotlib inline
import numpy as np
import matplotlib.pyplot as plt

def w_s_0(r, R):
    '''Менее точное, но наглядное выражение'''
    return 6*r/R

def w_s(r, R):
    '''Более точный вариант'''
    return (6*R**2*r - 12*R*r**2 + 8*r**3)/R**3

r_Au = 136e-12   # ковалентный радиус атома золота
R = np.linspace(1, 10)*1e-9

plt.plot(R/1e-9, w_s_0(r_Au, R), label='$\dfrac{6r}{R}$')
plt.plot(R/1e-9, w_s(r_Au, R), label='$\dfrac{6R^2r-12Rr^2+8r^3}{R^3}$')
plt.xlabel('$R$, нм')
plt.ylabel('$w_s$')
plt.legend()
plt.show()
```

Из приведенного построения можно видеть, что уже для наночастиц с диаметром менее 2 нм доля поверхностных атомов составляет более 50%.

### Эффект изменения постоянной решетки

Рассмотрим наночастицу с диаметром $2R$. Искривление поверхности приводит к [избыточному давлению](https://ru.wikipedia.org/wiki/Капиллярное_давление) внутри частицы:

$$P dV = \gamma dS,$$

где $dV$ — изменение объема, соответствующее изменению поверхности на величину $dS$. В случае сферы [решение дифференциального уравнения](https://ido.tsu.ru/schools/physmat/data/res/molek/uchpos/text/m6_09.htm) дает следующее избыточное давление, называемое [капиллярным давлением](https://ru.wikipedia.org/wiki/%D0%9A%D0%B0%D0%BF%D0%B8%D0%BB%D0%BB%D1%8F%D1%80%D0%BD%D0%BE%D0%B5_%D0%B4%D0%B0%D0%B2%D0%BB%D0%B5%D0%BD%D0%B8%D0%B5) или давлением Лапласа:

$$P = \dfrac{2\gamma}{R}.$$

В общем случае поверхностная энергия задается тензором напряжений, однако в изотропном приближении малой частицы можно считать эту величину скаляром, равным поверхностному натяжению. С другой стороны, существует понятие [сжимаемости вещества](https://ru.wikipedia.org/wiki/Сжимаемость). Соответствующий коэффициент всестороннего сжатия определяется выражением

$$\beta = -\dfrac{1}{V}\dfrac{\Delta V}{P},$$

$$\beta = -\dfrac{1}{a^3}\dfrac{a^3 - (a-\Delta a)^3}{P} \approx -\dfrac{\Delta a}{a}\dfrac{3}{P}.$$

Выразим относительное изменение постоянной решетки, учитывая вышеприведенное выражение для избыточного давления:

$$\dfrac{\Delta a}{a} = -\dfrac{2}{3}\dfrac{\beta \gamma}{R}.$$

Относительно справочных данных для коэффициента сжимаемости удобнее рассматривать обратную величину — [объемный модуль упругости](https://ru.wikipedia.org/wiki/Объёмный_модуль_упругости) $B = \beta^{-1}$, тогда:

$$\dfrac{\Delta a}{a} = -\dfrac{2}{3}\dfrac{\gamma}{BR}.$$

Таким образом, изменение постоянной решетки растет с уменьшением размера наночастицы.

```
import numpy as np
import pandas as pd
import matplotlib.pyplot as plt

metals = pd.read_csv('../Data/metals.csv')

R = np.linspace(1, 10)*1e-9

for i, material in metals.iterrows():
    gamma = material['Поверхностное натяжение, Дж/м2']
    K = material['Объемный модуль упругости, ГПа']*1e9
    label = material['Материал']
    plt.plot(R/1e-9, -2/3*gamma/(K*R)*100, label=label)

plt.xlabel('$R$, нм')
plt.ylabel('$\dfrac{\Delta a}{a}$, %')
plt.legend()
plt.show()
```

**Пример**. При рентгеноструктурном анализе параметров порошков BaTiO$_3$, полученного методами гидротермального синтеза обнаружено, что соотношение длин осей $c/a$, характерное для тетрагональной модификации, снижалось, что говорит о повышении симметричности при уменьшении размера частиц ниже 200 нм. Это можно объяснить воздействие на частицы сил сжатия, возникающих в результате собственного поверхностного натяжения.

Если у поверхностного атома более одной оборванной связи, одним из возможных механизмов снижения поверхностной энергии является [реконструкция поверхности](https://ru.wikipedia.org/wiki/%D0%90%D1%82%D0%BE%D0%BC%D0%BD%D0%B0%D1%8F_%D1%80%D0%B5%D0%BA%D0%BE%D0%BD%D1%81%D1%82%D1%80%D1%83%D0%BA%D1%86%D0%B8%D1%8F_%D0%BF%D0%BE%D0%B2%D0%B5%D1%80%D1%85%D0%BD%D0%BE%D1%81%D1%82%D0%B8). При этом оборванные связи соседних поверхностных атомов объединяются с образованием напряженной связи.

Снижает поверхностную энергию также химическая и физическая адсорбция. Например, поверхность алмаза обычно терминирована атомами водорода, а поверхность кремния — гидроксильными группами. 

### Эффект изменения длины связей в приповерхностном слое

Рассмотренный эффект имеет усредненный характер, а расчетные формулы выведены из макроскопических предположений и термодинамических и механических характеристик объемных материалов. В то же время для приповерхностного слоя зачастую наблюдается еще большее изменение:

- **Пример 1**. Методом дифракции медленных электронов установлено $\sim$10%-ое уменьшение первого межслоевого $(10-10)$ расстояния на поверхности частиц Ru, Co, Re.
- **Пример 2**. Межслоевое расстояние между первым и вторым слоем (111) поверхности алмаза на $30\%$ меньше, чем $d_{111}$ в объеме вещества.
- **Пример 3**. С помощью дифракции очень медленных электронов было обнаружено 4-12%-ое сокращение связи O–Cu на  поверхности $(001)$ кристалла и $10\%$-ое сокращение на поверхности $(110)$.

Уменьшение длины связей на поверхности уменьшает удельную поверхностную энергию системы. Поэтому кроме эффекта избыточного давления, воздействующего на всю частицу в целом, необходимо учитывать "обрыв" периодического потенциала, создаваемого кристаллической решеткой у поверхности. Для поверхностных атомов характерны:

1. Уменьшение координационного числа атомов ($z$).
2. Возникновение поверхностного потенциального барьера.

Уменьшение $z$ поверхностных атомов приводит к возникновению локально-избыточной [электронной плотности](https://ru.wikipedia.org/wiki/%D0%AD%D0%BB%D0%B5%D0%BA%D1%82%D1%80%D0%BE%D0%BD%D0%BD%D0%B0%D1%8F_%D0%BF%D0%BB%D0%BE%D1%82%D0%BD%D0%BE%D1%81%D1%82%D1%8C) и сокращению длин связей с остальными атомами. Одним из подходов к описанию изменения длины связей в плотноупакованных решетках является приближение В. Гольдшмидта:

$$
\frac{\Delta a_1} {a} = \dfrac{1 - e^\frac{12-z}{8z} } {1 + e^\frac{12-z}{8z} }.
$$

```
import numpy as np
import matplotlib.pyplot as plt

def dd(z):
    p = (12-z)/(8*z)
    return (1-np.exp(p))/(1+np.exp(p))

z = np.arange(12, 1, -1)
plt.plot(z, dd(z)*100, 'o')
plt.xlabel('$z$')
plt.ylabel('$\dfrac{\Delta a_1} {a}$, %')
plt.show()
```

Таким образом, сокращение длины связей поверхностных атомов $\frac{\Delta a_1} {a}$ может иметь существенно большие величины, чем усредненное изменение $\frac{\Delta a} {a}$, создаваемое за счет изменения кривизны поверхности $R$. Аналогичное сокращение межатомных расстояний во внешних атомных слоях наблюдается для большинства металлов, хотя в литературе встречаются и противоположные примеры.

### Эффект уменьшения температуры плавления

В связи с тем, что поверхностные атомы обычно более подвижны при более низкой температуре, температура плавления в наноматериалах $T_\text{пл}$ обычно уменьшается по сравнению с температурой плавления вещества в макроскопическом состоянии. В 1954 г. японский ученый Миэко Такаге методом дифракции электронов обнаружил эффект уменьшения $T_\text{пл}$ при уменьшении толщин пленок легкоплавких металлов (Pb, Sn и Bi) от 100 до 1 нм (Рис. 10).

![](Figs/Takage-diffraction.png)
*Рис. 10. Дифракционные картины, наблюдавшиеся Такаги на образцах  при нагреве тонких пленок до (снизу) и после температуры плавления*

Уравнение, связывающее температуру плавления с размером наночастиц:

$$
T_\text{пл}(R) = T_\text{пл}(\infty)\left(1 - \frac{2 \sigma}{R}\frac{M}{\rho_{s}\Delta H_\text{пл}}\right),
$$

где $T_\text{пл}(\infty)$ — температура плавления объемного материала, $\sigma$ — поверхностное натяжение между жидкой и твердой фазами, $\Delta H_\text{пл}$ — удельная теплота плавления, $M$ — молярная масса вещества, $\rho_\text{тв}$ — плотность твердого вещества, $R$ — радиус частиц.

Изменение температуры может составлять несколько сотен К. Понижение температуры тем больше, чем выше ее значение в недиспергированном состоянии и величина поверхностного натяжения.

**Пример**. Температура плавления золота в виде объемного образца составляет 1336 К, однако эта температура начинает заметно снижаться при размерах частиц меньше 20 нм и уменьшается более чем на 500 К для наночастиц диаметром 2 нм. Покажем это на примере расчета:

```
import numpy as np
import matplotlib.pyplot as plt

Tsl = 1336     # K
sigma = 1.102  # Н/м
rho = 19320    # кг/см3
Hl = 12500     # Дж/моль
M = 0.197      # кг/моль

def T(R):
    Tsl_R = Tsl*(1 - 2*sigma/R*M/rho/Hl)
    return Tsl_R

R = np.linspace(5e-9, 1e-7)

plt.plot(R/1e-9, T(R))
plt.xlabel('$R$, нм')
plt.ylabel('$T$, К')
plt.show()
```

Эффект уменьшения температуры плавления ультрадисперсных частиц имеет важный практический аспект и, например, активно используется для повышения эффективности спекания керамических материалов.

# Упражнения и задачи

1. При каком минимальном $n$ размер частицы $\text{Fe$_n$}$ попадает в нанодиапазон, если радиус атома железа равен 132 пм. Устойчиво ли такое состояние?

2. Во сколько раз капиллярное давление капли ртути радиусом 10 нм превышает атмосферное давление, если поверхностное натяжение ртути при комнатной температуре составляет 486,5 мДж/м²?

3. Длина ребра кубической частицы с простой кубической решеткой равна 2.1 нм. Определите долю положений, в которых атомы, из которых состоит частица имеют 3, 4 и 5 соседей. Постоянная решетки материала равна 2.1 Å. Изменением межатомных расстояний в области наномасштабных пренебречь.

![](Figs/MgO.png)

*Рис. Схематическое представление граней (100), (110) и (111) в структуре оксида магния MgO*
