Repository: nanomaterials/course

==Обращаем внимание, что курс представлен в черновой форме, в том числе эта страница==

# Курс «Наноматериалы»

Курс «Наноматериалы» посвящен современному материаловедению низкоразмерных систем и состоит из блокнотов [Jupyter](https://jupyter.org), содержащих конспект лекции, программируемые иллюстрации теоретических положений и лабораторные работы по моделированию наноматериалов. Курс представлен пока в незаконченной, черновой форме, запуск курса — февраль 2019 г.

# Как пользоваться курсом

Курс создается с возможностью чтения непосредственно с экрана компьютера, в том числе мобильных устройств.

File: 01_-_Nanoscale/3_-_Correlation_Radius.ipynb
# Размерные эффекты и корреляционные радиусы физических явлений

# Содержание
- [Конспект лекции](#%D0%9A%D0%BE%D0%BD%D1%81%D0%BF%D0%B5%D0%BA%D1%82-%D0%BB%D0%B5%D0%BA%D1%86%D0%B8%D0%B8)
   - [Корреляционные радиусы физических явлений](#%D0%9A%D0%BE%D1%80%D1%80%D0%B5%D0%BB%D1%8F%D1%86%D0%B8%D0%BE%D0%BD%D0%BD%D1%8B%D0%B5-%D1%80%D0%B0%D0%B4%D0%B8%D1%83%D1%81%D1%8B-%D1%84%D0%B8%D0%B7%D0%B8%D1%87%D0%B5%D1%81%D0%BA%D0%B8%D1%85-%D1%8F%D0%B2%D0%BB%D0%B5%D0%BD%D0%B8%D0%B9)
      - [Размер области пространственного заряда](#%D0%A0%D0%B0%D0%B7%D0%BC%D0%B5%D1%80-%D0%BE%D0%B1%D0%BB%D0%B0%D1%81%D1%82%D0%B8-%D0%BF%D1%80%D0%BE%D1%81%D1%82%D1%80%D0%B0%D0%BD%D1%81%D1%82%D0%B2%D0%B5%D0%BD%D0%BD%D0%BE%D0%B3%D0%BE-%D0%B7%D0%B0%D1%80%D1%8F%D0%B4%D0%B0)
      - [Длина экранирования](#%D0%94%D0%BB%D0%B8%D0%BD%D0%B0-%D1%8D%D0%BA%D1%80%D0%B0%D0%BD%D0%B8%D1%80%D0%BE%D0%B2%D0%B0%D0%BD%D0%B8%D1%8F)
      - [Длина свободного пробега](#%D0%94%D0%BB%D0%B8%D0%BD%D0%B0-%D1%81%D0%B2%D0%BE%D0%B1%D0%BE%D0%B4%D0%BD%D0%BE%D0%B3%D0%BE-%D0%BF%D1%80%D0%BE%D0%B1%D0%B5%D0%B3%D0%B0)
      - [Длина волны электрона](#%D0%94%D0%BB%D0%B8%D0%BD%D0%B0-%D0%B2%D0%BE%D0%BB%D0%BD%D1%8B-%D1%8D%D0%BB%D0%B5%D0%BA%D1%82%D1%80%D0%BE%D0%BD%D0%B0)
      - [Критический размер в сегнетоэлектрических наноструктурах](#%D0%9A%D1%80%D0%B8%D1%82%D0%B8%D1%87%D0%B5%D1%81%D0%BA%D0%B8%D0%B9-%D1%80%D0%B0%D0%B7%D0%BC%D0%B5%D1%80-%D0%B2-%D1%81%D0%B5%D0%B3%D0%BD%D0%B5%D1%82%D0%BE%D1%8D%D0%BB%D0%B5%D0%BA%D1%82%D1%80%D0%B8%D1%87%D0%B5%D1%81%D0%BA%D0%B8%D1%85-%D0%BD%D0%B0%D0%BD%D0%BE%D1%81%D1%82%D1%80%D1%83%D0%BA%D1%82%D1%83%D1%80%D0%B0%D1%85)
      - [Размер магнитного домена](#%D0%A0%D0%B0%D0%B7%D0%BC%D0%B5%D1%80-%D0%BC%D0%B0%D0%B3%D0%BD%D0%B8%D1%82%D0%BD%D0%BE%D0%B3%D0%BE-%D0%B4%D0%BE%D0%BC%D0%B5%D0%BD%D0%B0)
      - [Размер зерна](#%D0%A0%D0%B0%D0%B7%D0%BC%D0%B5%D1%80-%D0%B7%D0%B5%D1%80%D0%BD%D0%B0)
      - [Размер петли Франка-Рида](#%D0%A0%D0%B0%D0%B7%D0%BC%D0%B5%D1%80-%D0%BF%D0%B5%D1%82%D0%BB%D0%B8-%D0%A4%D1%80%D0%B0%D0%BD%D0%BA%D0%B0-%D0%A0%D0%B8%D0%B4%D0%B0)
- [Контрольные вопросы](#%D0%9A%D0%BE%D0%BD%D1%82%D1%80%D0%BE%D0%BB%D1%8C%D0%BD%D1%8B%D0%B5-%D0%B2%D0%BE%D0%BF%D1%80%D0%BE%D1%81%D1%8B)
- [Упражнения и задачи](#%D0%A3%D0%BF%D1%80%D0%B0%D0%B6%D0%BD%D0%B5%D0%BD%D0%B8%D1%8F-%D0%B8-%D0%B7%D0%B0%D0%B4%D0%B0%D1%87%D0%B8)
- [Литература](#%D0%9B%D0%B8%D1%82%D0%B5%D1%80%D0%B0%D1%82%D1%83%D1%80%D0%B0)

## Корреляционные радиусы физических явлений

Научный интерес к наноразмерному состоянию твердого тела в дисперсном и компактном виде также связан с различными эффектами в свойствах частиц материала, размеры которых соизмеримы с *корреляционными радиусами (характеристическими длинами)* физических явлений, фигурирующих в теоретическом описании свойства или процесса. Например, длина свободного пробега электронов для электропроводности, диаметр петли Франка-Рида для скольжения дислокаций, длина когерентности в сверхпроводниках, длина волны упругих колебаний, размер экситона в полупроводниках, размер магнитного домена в ферромагнетиках и т.д. Установить какой-либо единственный диапазон (как это сделано в условном геометрическом подходе 1-100 нм) не представляется возможным, т.к. диапазон изменения характеристических длин применительно к разнообразным твердотельным объектам весьма широк. 

Отношение площади поверхности к его объему обратно пропорционально линейным размерам твердого тела. Приповерхностная область тела может иметь существенно иные свойства $P_S$, чем свойства $P_V$ внутреннего объема $V_V$. Таким образом, даже усредненные по объему тела $V = V_S + V_V$ свойства не являются удельными:

$$ \overline{P} = \frac{1}{V}\int_0^{V} P\mathrm{d}V = \frac{1}{V} \left(\int_0^{V_S}P_S\mathrm{d}V + \int_0^{V_V}P_V\mathrm{d}V \right)$$
и зависят от размеров тела тем сильнее, чем большую долю занимает объем поверхности $V_S$ и чем сильнее отличаются приповерхностные $P_S$ и объемные свойства $P_V$. Рассмотрим подробнее различные эффекты и определим характеристические длины.

### Размер области пространственного заряда

Рассмотрение граничных эффектов мы начали с расчета доли поверхностных атомов. Обрыв периодического потенциала на поверхности кристалла играет важное значение для электронных структур, так как может создавать на поверхности область [пространственного заряда](https://ru.wikipedia.org/wiki/%D0%9F%D1%80%D0%BE%D1%81%D1%82%D1%80%D0%B0%D0%BD%D1%81%D1%82%D0%B2%D0%B5%D0%BD%D0%BD%D1%8B%D0%B9_%D0%B7%D0%B0%D1%80%D1%8F%D0%B4) (англ. [space-charge region](https://en.wikipedia.org/wiki/Space_charge)).
Определим что является характеристической длиной этого эффекта.

Концентрации носителей заряда (электронов и дырок) в приконтактных областях соседствующих материалов зависят от координаты (в этом смысле в качесте условного материала может также рассматриваться вакуум). Каждый из материалов характеризуется своими значениями параметров: [работы выхода](https://ru.wikipedia.org/wiki/%D0%A0%D0%B0%D0%B1%D0%BE%D1%82%D0%B0_%D0%B2%D1%8B%D1%85%D0%BE%D0%B4%D0%B0), [энергии сродства к электрону](https://ru.wikipedia.org/wiki/%D0%AD%D0%BD%D0%B5%D1%80%D0%B3%D0%B8%D1%8F_%D1%81%D1%80%D0%BE%D0%B4%D1%81%D1%82%D0%B2%D0%B0_%D0%BA_%D1%8D%D0%BB%D0%B5%D0%BA%D1%82%D1%80%D0%BE%D0%BD%D1%83), концентраций ($n$, $p$) и подвижностей ($\mu_n$, $\mu_p$) носителей заряда, а следовательно, и коэффициентов диффузии носителей заряда.

Носители заряда диффундируют из одного материала в другой, создавая слои, обедненные или обогащенные носителями заряда. Этот диффузионный ток постепенно уравновешивается обратным по направлению дрейфовым током, протекающим под действием  образовавшегося электрического поля. Так происходит, пока не установится диффузионно-дрейфовое равновесие, а свойства приконтактных областей не станут отличными от свойств в объеме. 

Приповерхностный слой даже идеального кристалла, соседствующего с вакуумом, также может быть обедненным или обогащенным носителями заряда. В объеме связи насыщены, а на свежеобразованной поверхности часть связей свободна. Трансляционная симметрия у поверхности нарушается, у границы кристалла возникают новые энергетические уровни электронов, которых нет в объеме. Эти уровни обычно называют поеверхностными состояниями. Их можно качествено интерпретировать как оборванные связи. Концентрация поверхностных состояний «свежей» поверхности сравнима с плотностью атомов твердого тела ($10^{15}$ см$^{-2}$), однако в результате адсорбционных и окислительных процессов обычно происходит уменьшение числа оборванных связей связей до $10^{12}-10^{13}$ см$^{-2}$.

Поверхностные дефекты и адсорбированные атомы могут обмениваться электронами с полупроводником, выступая в роли донорных или акцепторных поверхностных ловушек. Появление донорных центров соответствует ситуации, когда дефектам
или адсорбированным атомам энергетически выгодно отдавать электроны полупроводнику или захватывать дырки из полупроводника. При этом они превращаются в положительно заряженные ионы. Акцепторные центры захватывают электроны из объема полупроводника, и поверхность заряжается отрицательно.

Знак заряда, захваченного на поверхностные ловушки, зависит, с одной стороны, от того, какой тип ловушек — донорный или акцепторный — преобладает и, с другой – от соотношения между концентрациями электронов и дырок в объеме полупроводника. Во многих практически важных случаях на поверхности присутствуют и донорные и акцепторные ловушки в приблизительно равных и достаточно высоких концентрациях. В связи с этим знак поверхностного заряда обычно совпадает со знаком основных носителей тока в объеме, так как ловушками в этом случае будут преимущественно захватываться носители, присутствующие в избытке.

![](Figs/energy_diag.png)
*Рис. 1. Энергетические зонные диаграммы полупроводника $n$-типа при наличии обедненного (а) и обогащенного (б) слоя вблизи поверхности полупроводника*

Рассмотрим для определенности полупроводник $n$-типа, достаточно сильно легированный донорной примесью, так что в его объеме выполняется условие
$n_0 << p_0$. В этом случае локальная электрическая нейтральность в объеме полупроводника обеспечивается приближенным равенством $n_0 = N_D^+$ (каждый донор выбрасывает один электрон в зону проводимости полупроводника). Захват свободных электронов на поверхностные ловушки приводит к образованию отрицательного поверхностного заряда и равного ему по величине положительного объемного заряда, связанного с нескомпенсированными донорами в слое толщиной $w$ (ширина приповерхностной области пространственного заряда). Таким образом, вблизи поверхности возникает двойной заряженный слой, поле которого будет отталкивать электроны в глубь кристалла. На энергетической диаграмме (Рис. 1,
а) это отображается в виде изгиба зон, которому соответствует приповерхностный потенциальный барьер $U_S$, затрудняющий движение электронов по направлению к
поверхности. При наличии поверхностного барьера концентрация свободных электронов у поверхности $n_s$ экспоненциально уменьшается:

$$n_s = n_0 \exp{-\dfrac{U_S}{kT}},$$

где $k$ — постоянная Больцмана, $T$ — температура.

Таким образом, характеристической длиной является толщина такого обедненного или обогащенного слоя пространственного заряда — толщина области пространственного заряда $w$. Естественно, что в случае контакта сред области пространственного заряда возникают в обеих контактирующих средах и зависят от свойств обеих сред. Достаточно типична ситуация, когда $U_S \approx E_g/2$, где $E_g$ — ширина запрещенной зоны. Для $E_g$ порядка 1 эВ это означает уменьшение концентрации электронов вблизи поверхности в $10^8-10^{10}$ раз.

В качестве оценочной размерной величины, характеризующей полупроводник удобно рассматривать длину экранирования ([дебаевская длина](https://ru.wikipedia.org/wiki/%D0%94%D0%B5%D0%B1%D0%B0%D0%B5%D0%B2%D1%81%D0%BA%D0%B0%D1%8F_%D0%B4%D0%BB%D0%B8%D0%BD%D0%B0)): 

$$L_\mathrm{s} = \sqrt{\frac{\varepsilon\varepsilon_0kT}{q^2 n_0}}.$$

В приведенном примере обедненный электронами приповерхностный слой по сравнению с объемом полупроводника имеет гораздо большее удельное сопротивление и играет роль изолирующей прослойки между поверхностью и объемом. При увеличении в практически интересном интервале границ легирующей примеси
ширина обедненного слоя изменяется от единиц до сотых долей микрометра.

Таким образом, вещество окружено слоем пространственного заряда, влияние которого на усредненные по объему и толщине свойства может быть весьма значительным. В качестве примера определим выражение для усредненной электропроводности $\overline{\sigma}$ пластины толщиной $d$. Для упрощения воспользуемся усредненной по $w$ проводимостью слоя $\sigma_S$ и значением электропроводности объема $\sigma_V$. Тогда при пропускании тока вдоль пластины слои соединены параллельно и

$$\overline{\sigma}_\parallel = \sigma_V \left(1 - 2\frac{w}{d}\right) + 2 \sigma_S \frac{w}{d},$$
а при токе, перпендикулярном грани пластины, — последовательно:

$$\overline{\sigma}_\perp = \frac{\sigma_V\sigma_S}{\sigma_S + 2(\sigma_V - \sigma_S)\dfrac{w}{d}}.$$

Этот упрощенный учет влияния приповерхностных свойств тем не менее приводит к важным выводам: 1) полученные усредненные значения зависят от геометрических размеров, 2) отличие полученных значений электропроводности от исходной объемной носит не только количественный характер — полученная проводимость анизотропна, то есть ее значения зависят от направления протекания тока по отношению к поверхности пластины.

Более строгое рассмотрение, учитывающее  влияние образовавшихся встроенных полей на протекание тока, показывает, что сама проводимость зависит от внешнего поля. 

Рассмотренные отличия проявляются тем больше, чем ближе толщина пластины к характеристической длине, в данном случае к $w$.



Что будет, если, например, толщина тонкой пленки оказывается меньше длины экранирования? Внешнее поле не уравновесится внутренним, электрическое поле проникнет внутрь вещества. Это изменит распределение потенциала не только в данном слое, но и в соседних слоях структуры. Изменение изгиба энергетических зон приведет к изменению концентрации свободных носителей заряда. Таким образом, переход к толщинам, сопоставимым с длиной экранирования и меньшим ее, не только изменяет свойства рассматриваемого слоя, но может менять свойства рядом расположенных слоев структуры.

Таким образом, отличительной особенностью структур с малыми размерами является то, что их свойства могут резко зависеть от окружения. Если толщина полупроводникового слоя приближается к толщине обедненного носителями слоя, растет влияние контактирующей среды. Толщина обедненного слоя в свою очередь зависит от контактирующей среды. Изменяется распределение результирующего электрического поля в слоях структуры, что в свою очередь вызывает изменение концентраций носителей заряда. Эта цепь взаимосвязанных процессов может приводить к неожиданным результатам.

![](Figs/Si-SiN.png)

*Рис. 2. Зависимость сопротивления структуры,  образованной парами слоев полупроводник—диэлектрик (кремний/нитрид кремния) от числа пар слоев М. Нанесение диэлектрика повышает проводимость полупроводникового слоя. "Соседи" на всех "этажах" (парах слоев) влияют друг на друга*

Примером может служить так называемое *легирование переносом* (Рис. 2). Оно в парадоксальном на первый взгляд явлении резкого увеличения проводимости тонкого полупроводникового слоя при осаждении на него диэлектрика. Толщина полупроводникового слоя меньше длины экранирования. Контакт с подложкой обедняющий. Однако осаждение диэлектрического слоя поверх полупроводникового слоя приводит к перераспределению электрического поля, в результате чего падение потенциала у границы подложка–слой снижается, обеднение уменьшается и проводимость растет. Рис. 2 отображает экспериментальные данные падения сопротивления структуры в ходе ее образования последовательным осаждением слоев аморфного гидрогенизированного кремния (4–40 нм) и нитрида кремния (2,5–5 нм). Наблюдаемый рост проводимости на 3–4 порядка не является предельным.

### Средняя длина свободного пробега

Особенности транспорта носителей заряда в теврдотельных структурах во многом определяются процессами их рассеяния при движении из одной области структуры в другую. Электрон, сталкиваясь с другим электроном или рассеиваясь на колебаниях решетких, дефектах или границах раздела, меняет свое направление. В макроскопических системах процессы рассеяния носителей заряда рассматриваются как локальные, непрерывные во времени, слабо влияющими на электронную систему. Испольщуемые допущения позволяют использовать для транспорта носителей заряда в макроскопических системах [кинетическое уравнение Больцмана](https://ru.wikipedia.org/wiki/%D0%9A%D0%B8%D0%BD%D0%B5%D1%82%D0%B8%D1%87%D0%B5%D1%81%D0%BA%D0%BE%D0%B5_%D1%83%D1%80%D0%B0%D0%B2%D0%BD%D0%B5%D0%BD%D0%B8%D0%B5_%D0%91%D0%BE%D0%BB%D1%8C%D1%86%D0%BC%D0%B0%D0%BD%D0%B0).

В макроскопических телах неупорядоченное тепловое движение электронов совершается со значительно большими средними скоростями $v_T$, чем скорость направленного движения $v_d$ — скорость дрейфа электронов под действием электрического поля $E$. В обычных образцах $v_d$ определяется полем и средним временем свободного пробега $\tau$:

$$v_d = a\tau,$$

$$qE = ma,$$

$$j = nqv_d = qn\frac{\tau q}{m} E = qn\mu E = \sigma E,$$
где $m$ — масса электрона, $a$ — ускорение электрона между столкновениями, $j$ — плотность электрического тока, $\mu$ — подвижность электронов. В этой записи закона Ома подвижность $\mu$ и электропроводность $\sigma$ не зависят от размеров образца и поля $E$, то есть являются удельными параметрами.

Но если размеры образца малы по сравнению с длиной свободного пробега ($d < l = v\tau$) весьма вероятно, что ни одного акта рассеяния за время $\tau$ не произойдет. Электрон будет ускоряться полем, не испытывая соударений, как в вакууме, и за время пролета наберет скорость

$$v_d = \sqrt{\frac{2qEd}{m}}.$$

Тогда

$$j = nq\sqrt{\frac{2qEd}{m}}.$$

Очевидно, что и $\mu$ и $\sigma$ становятся зависимыми от линейных размеров и от величины поля. При таком *баллистическом* переносе электропроводность не только станет иной по значению, но может изменяться в зависимости от частоты. Изменятся и другие свойства материалов, определяемые чередованием актов рассеяния электронов по материалу, — коэффициент диффузии, теплопроводность. Численные оценки длины свободного пробега показывают, что $l$ у разных материалов меняется в пределах от долей до десятков нм.

Но что понимают под [средней длиной свободного пробега](https://ru.wikipedia.org/wiki/%D0%94%D0%BB%D0%B8%D0%BD%D0%B0_%D1%81%D0%B2%D0%BE%D0%B1%D0%BE%D0%B4%D0%BD%D0%BE%D0%B3%D0%BE_%D0%BF%D1%80%D0%BE%D0%B1%D0%B5%D0%B3%D0%B0)? (англ. [mean free path](https://en.wikipedia.org/wiki/Mean_free_path)). Различают понятия средней длины свободного пробега при упругом (англ. elastic mean free path) и неупругом (англ. [inelastic mean free path](https://en.wikipedia.org/wiki/Inelastic_mean_free_path)) рассеяниях. 


### Длина волны электрона

Свободный электрон, движущийся в трехмерной системе, имеет кинетическую энергию, величина которой, в соответствии с пространственными компонентами его импульса $p_x$, $p_y$, $p_z$, составляет

$$E = \dfrac{p_x^2+p_y^2+p_z^2}{2m}$$

или, в волновом представлении,

$$E = \dfrac{\hbar^2(k_x^2+k_y^2+k_z^2)}{2m},$$

где $m$ — эффективная масса электрона, $\hbar$ — приведенная постоянная Планка ($\hbar = h/2\pi$), $k_x$, $k_y$, $k_z$ — пространственные компоненты волнового вектора $\vec{k}$. Плотность электронных состояний при этом является непрерывной параболической функцией энергии 

$$n_\text{3D} = \dfrac{\sqrt{2m^3E}}{\pi^2\hbar^3}$$

Принципиально новые возможности возникают, когда размеры элементов в структурах становятся сопоставимы с [длиной волны электрона](https://ru.wikipedia.org/wiki/%D0%92%D0%BE%D0%BB%D0%BD%D1%8B_%D0%B4%D0%B5_%D0%91%D1%80%D0%BE%D0%B9%D0%BB%D1%8F) в веществе $\lambda$. Согласно формуле де Бройля

$$p = \frac{h}{\lambda},$$
где $p$ — импульс частицы, $h$ — постоянная Планка. Если частица массой $m$ имеет импульс $p$, то 

$$E = \frac{p^2}{2m} = \frac{h^2}{2m\lambda^2},$$

$$\lambda = \frac{h}{\sqrt{2mE}}.$$

Представим, что электрон находится внутри тонкого слоя толщиной $d$, то есть в потенциальной яме высотой $U$ и толщиной $d$, причем $U$ значительно больше энергии частицы в яме. Вне ямы вероятность нахождения электрона крайне мала и, следовательно волновая функция $\psi(x)$, квадрат модуля которой равен вероятности нахождения частицы, на границах ямы близка к нулю. Выполнение этого условия возможно лишь при определенных значениях $\lambda$, связанных с толщиной $d$ очевидным соотношением $d = n\lambda/2$ при $n = 1, 2, 3, ...$ Следовательно $\lambda = 2d/n$ и значение импульса, волнового вектора и энергии дискретны и определяются линейными размерами структуры:

$$p_n = \frac{hn}{2d},$$

$$k_n = \frac{2\pi}{\lambda_n} = \frac{n\pi}{d},$$

$$E_n = \frac{h^2n^2}{8md^2}.$$

Такие ямы и описываемые ими тонкие слои называются квантовыми ямами. В таком слое движение электрона в зоне проводимости по двум координатам, так же как в обычном веществе, характеризуется непрерывной зависимостью энергии от импульса (в простом случае параболической), а вдоль одной координаты, перпендикулярной границе слоя, квантовано. Конечная концентрация электронов, тепловое движение, возможные неоднородности структуры материала являются причиной размытия энергетических уровней, так что они превращаются в узкие *минизоны*.

Если мы ограничим тело по двум координатам, например, превратим его в тонкий параллелепипед, то разрешенные энергетические уровни будут определяться при помоощи двух квантовых чисел:

$$E_{nl} = \frac{h^2n^2}{8md_1^2} + \frac{h^2l^2}{8md_2^2},$$

где $d_1$ и $d_2$ — размеры прямоугольного параллелепипеда в сечении, а $n$ и $l$ — целые числа. Такое ограничение движения носителей заряда (электронов и дырок), приводящее вследствие их квантово-волновой природы к дискретности энергий разрешенных состояний называют квантовым ограничением (quantum confinement). Число направлений, в которых эффект квантового ограничения отсутствует, используется в качестве критерия для классификации низкоразмерных структур. Так, при ограничении по двум направлениям, создают квантовые нити, а при ограничении по всем трем координатам — квантовые точки, и во всех таких типах структур получают совершенно иную, чем в монолитных материалах, зонную структуру. При переходе от одного типа квантовых ограничений к другому изменяется не только зонная структура, но и плотность состояний — количество уровней на единицу энергии и вид зависимостей плотности состояний от энергии. Энергетическая зонная структура является основой, определяющей поведение вещества при различных воздействиях, его электрофизические и оптические свойства.

Спектры [плотности электронных состояний](https://ru.wikipedia.org/wiki/%D0%9F%D0%BB%D0%BE%D1%82%D0%BD%D0%BE%D1%81%D1%82%D1%8C_%D1%81%D0%BE%D1%81%D1%82%D0%BE%D1%8F%D0%BD%D0%B8%D0%B9) существенным образом зависят от характера ограничения движения (Рис.). 

![](Figs/density_of_states.jpg)

*Рис. В макроскопических структурах полное число электронных состояний N пропорционально кубу волнового вектора k, а плотность состояний $dN/d\varepsilon$ имеет параболический закон. В случае сверхтонких слоев — квантовых ям (толщиной обычно 10 нм и менее), движение носителей заряда квантовано в направлении перпендикулярном к плоскости слоя, плотность состояний — ступенчатая функция, энергетическое расстояние между ступенями возрастает квадратично с уменьшением толщины слоя. В квантовых нитях и проволоках спектр плотности испытывает сингулярность (особенность) у дна каждой подзоны. В квантовых точках спектр плотности состояний представляет собой набор дельта-функцию, аналогично спектру плотности состояний атома.*

# Боровский радиус экситона

При электронном возбуждении (например, при воздействии внешнего излучения), в полупроводнике образуются слабосвязанные электронно-дырочные пары — экситоны Ванье-Мотта. Область делокализации экситона, определяемая боровским радиусом экситона $r_B$.

$$
r_B = \frac{\hbar^2\varepsilon}{me^2},
$$

где $\hbar$ — редуцированная постоянная Планка, $\varepsilon$ — диэлектрическая проницаемость материала, $e$ — элементарный заряд, $m$ — приведенная масса экситона, выражаемая через эффективные массы электрона и дырки $m_e$ и $m_h$: $1/m = 1/m_e + 1/m_h$.

В силу того, что экситон является водородоподобной квазичастицей, модель описания энергетического строения экситона во многом сходна с предложенной Нильсом Бором моделью атома водорода. Поэтому удобной масштабной единицей области делокализации экситона является *боровский радиуc* — радиус ближайшей к ядру орбиты электрона в атоме водорода:

$$
a_0 = \frac{\hbar^2}{m_0e^2} = 0,0529 \text{ нм},
$$

где $m_0$ — масса электрона. Как видно при подстановке $a_0$ в выражение для боровского радиуса экситона использование такой масштабной единицы облегчает сравнение $r_B$ для различных материалов:

$$
r_B = \frac{\varepsilon m_0}{m}a_0,
$$

Приведенная масса экситона $m$ для большинства полупроводников лежит в диапазоне десятых и сотых долей $m_0$, в то время как диэлектрическая проницаемость всегда больше единицы, поэтому для всех полупроводников выполняется условие $r_B \gg a_0$. Если радиус частицы полупроводника $r$ сопоставим с $r_B$, электронные свойства частицы значительно отличаются от свойств объемного материала. В этом случае говорят о *конфайнменте* — пространственном ограничении экситона и появлении квантово-размерных свойств. В то время как в массивных полупроводниках проявление экситонных состояний в спектрах поглощения ослабляется вследствие экранировки кулоновского взаимодействия $e^-$ и $h^+$ из-за высокой концентрации носителей заряда, в наночастицах число носителей заряда меньше и экситонные особенности ярко проявляются в спектре поглощения даже при комнатной температуре.

### Критический размер в сегнетоэлектрических наноструктурах

Остановимся подробнее на одном параметре — диэлектрической постоянной. Известно, что диэлектрическая постоянная, определенная для таблеток, полученных путем прессования наночастиц PbTiO$_3$, достигает максимума при размерах исходных частиц  около 100 нм и понижается при уменьшении величины частиц, что связывают с влиянием границ зерен и пустот внутри гранул. 

Под критическим размером в сегнетоэлектриках $L_{cr}$ понимают максимальную толщину пленки (или размер кристалла), несовместимые с существованием сегнетоэлектричества.

![](Figs/tc.png)

*Рис. Сдвиг точки Кюри в сторону низких температур в кристаллах титана свинца по мере их измельчения*

### Длина спиновой релаксации

Спин, будучи одной из фундаментальных характеристик электрона,
приводит к появлению новых особенностей транспорта носителей
заряда в наноструктурах. Спиновые эффекты возникают, когда в материале появляется спиновый дисбаланс заселенности энергетических уровней.  Такой дисбаланс обычно присутствует в ферромагнитных материалах, у которых плотности вакантных состояний для электронов с различными спинами практически идентичны, однако эти состояния существенно различаются по энергии.  Энергетический сдвиг приводит к заполнению разрешенных зон электронами с одним определенным спином и к появлению у материала собственного магнитного момента.

Собственную спиновую поляризацию электронов определяют как отношение разности концентраций электронов с различными спинами ($n_\uparrow$ и $n_\downarrow$) к их общей концентрации:

$$P =\dfrac{n_\uparrow - n_\downarrow}{n_\uparrow + n_\downarrow}$$

Но нужно понимать, что при двежении электро может изменить свой спин. Для практических применений необходимо знать как долго электрон «помнит» спиновую ориентацию. В качестве характеристики «спиновой памяти» используют среднее расстояние, проходимое электроном до изменения своего спина — длина спиновой релаксации (spin relaxation length) $l_s$.  В твердых телах ее величина превышает 100 нм и определяется спин-независимым средним свободным пробегом электронов.

Два основных эффекта, а именно - гигантское магнитосопротивление (giant magnetoresistance) и туннельное магнитосопротивление (tunneling magnetoresistance) - являются следствием особенностей транспорта носителей заряда, контролируемого спином электронов в наноразмерных структурах. Эти эффекты составляют основу нового направления в науке и технике, которое получило название «сnинтроника» (spintronics). Основная задача спинтроники - создание элементов электронной обработки информации с использованием в качестве носителей информации как заряда электрона, так и его спина. Возможность контроля и управления спиновыми состояниями в твердых телах представляет также значительный интерес для практической реализации идей квантовых вычислений (quantum computation), которые обещают революционный прогресс в развитии информационных систем.

### Размер магнитного домена

В отличие от оптических магнитные свойства наносистем определяются не только размерами частиц и их морфологией, но и характером взаимодействия как между частицами, так и между частицами и матрицей. У магнитных наноматериалов могут проявляться однодоменное состояние и суперпарамагнетизм. Для магнитных свойств размерный эффект проявляется в значительном понижении точки Кюри — температуры перехода от ферромагнитного состояния к парамагнитному. Для наночастиц железа, кобальта, никеля размером менее 10 нм точка Кюри находится на сотни градусов ниже, чем для макроскопических образцов.

Магнитные размерные эффекты проявляются очень ярко у кластеров палладия. Макроскопические образцы Pd обладают парамагнетизмом и их магнитная восприимчивость почти не зависит от температуры. Магнитная восприимчивость гигантских кластеров палладия в несколько раз меньше, чем макроскопического металла, но они остаются парамагнитными. При значительном уменьшении размеров кластера (до десятков атомов палладия) они становятся диамагнитными. Размер дисперсных частиц влияет также на коэрцитивное поле. Коэрцитивное поле кластеров железа ($d$ < 4 нм) почти нулевое.

Еще одно важное магнитное свойство высокодисперсных частиц — низкая магнитная анизотропия. В поликристаллических материала минимальная магнитная анизотропия ферромагнетиков достигается при размерах зерен 10-20 нм. Потери при перемагничивании таких наноматериалов малы.

### Размер зерна

Консолидированные наноструктурированные материалы можно представить как систему, состоящую из упорядоченных областей — зерен и межзеренных границ. При этом, если в зернах соблюдается одинаковое упорядочение атомов (различия заключаются в размере и форме зерна), то структура границ сильно отличается: на межзеренных границах плотность упаковки может быть на 20–40% меньше теоретической. Толщина межзеренной прослойки составляет обычно 0,5–2 нм. Ввиду разупорядочения атомов в межзеренном пространстве, их состояние называют *газоподобным*.

Механические свойства, а именно твердость, прочность, пластичность, модуль упругости, усталостные параметры материалов, определяются наличием различных дефектов, их концентрацией и распределением. Изменение механических свойств обусловлено, в первую очередь, особым распределением дефектом, отличных от объемного материала.

Наличие неупругого участка на кривой <<напряжение–деформация>> обусловлено движением дислокаций, вызывающих пластическую деформацию, а общее снижение прочности — наличием микротрещин и межзеренных границ, т.е. появлением различных дефектов в материале. Однако при уменьшении элементов системы возможно создание такой ситуации, при которой образование дефекта в отдельно взятой частице стане крайне маловероятным. Кроме того, в нанокристаллах дефекты могут активно взаимодействовать с поверхностью, например вытесняться из объема частицы на ее поверхность.

Гриффитсом в 1920 г. установлено увеличение прочности на разрыв при утончении волокон стекла. Так, для стеклянных волокон диаметром 2,5 мкм предел прочности на разрыв составляет 3–500 МПа, в то время как для обычного стекла $\sim$100 МПа. 

Такое изменение прочности в зависимости от диаметра стержня связано с тем, что при уменьшении толщины, дефекты структуры все легче выходят на поверхность. 

У поликристаллических материалов в большом диапазоне размеров зерен наблюдается увеличение твердости с уменьшением размера кристаллитов, которое хорошо описывается соотношением Холла–Петча для предела текучести $\sigma_T$:

$$
\sigma_T = \sigma_0 + \frac{k}{\sqrt{d}},
$$

где $\sigma_0$ — внутреннее напряжение, препятствующее распространению пластического сдвига в теле зерна, $k$ — коэффициент пропорциональности,  $d$ — размер зерна. 

Из формулы видно, что при уменьшении размера зерна происходит рост прочности материала, обусловленное непосредственно взаимодействием дислокаций и межзеренных границ. Движение дислокаций затормаживается на границе из-за невозможности перехода в соседнее зерно в силу различной ориентации кристаллографических плоскостей и наличия межзеренной границы.  Соотношение Холла–Петча хорошо описывает механические свойства материалов с $d > 50 \text{ нм}$, в которых деформации происходят преимуществено по дислокационному механизму. При дальнейшем уменьшении $d$ значительный вклад в деформацию материала вносят процессы, происходящие на межзеренных границах. При $d < 30 \text{ нм}$ приведенное выражение перестает описывать реальную зависимость. При этих размерах зерен керамика может переходить из прочного состояния в сверхпластичное, когда даже при небольшом нагреве и малых нагрузках можно деформировать (прессовать или вытягивать) материал без разрушения. Этот переход объясняется сменой механизма деформации — уже не происходит деформации зерен при нагрузке, а они начинают скользить вдоль межзеренных границ.

Таким образом, можно получить керамику с наноразмерными зернами, прессованием или формованием задать форму детали, а потом отжигом увеличить размер зерен, придав материалу необходимые прочностные характеристики.

Эту особенность нанокристаллических материалов называют обратным эффектом Холла–Петча. Предложено обобщение закона Холла–Петча, позволяющее распространить закон на оба случая:

$$\label{common-Hall-Petch}
\sigma_T = \sigma_0 + k\sqrt{\frac{1-P_{dis}}{d}},
$$

где $P_{dis}$ — вероятность поглощения дислокацией границей зерен ($P_{dis} = 0$ соответствует жестким границам в обычном законе Холла–Петча, $P_{dis} = 1$ — поглощению всех дислокаций границами зерен). Величина $P_{dis}$ растет при увеличении количества атомов, соседствующих с дислокациями, поэтому $P_{dis}$ увеличивается при уменьшении $d$.

Зависимость немонотонна, и имеет максимум, лежащий для металлов обычно вблизи 10–30 нм, при одном и том же составе соответствующим наиболее прочным нанокристаллическим конструкционным материалам.

### Размер петли Франка-Рида

Для большинства металлов объем, приходящийся на одну вакансию > 5 нм$^3$, т.е. при меньших размерах частица не может содержать даже одной вакансии. Наличие атомов в междоузлиях еще менее вероятно, т.к. энергия образования такого дефекта еще больше. Еще большее влияние оказывает локальное изменение решетки вблизи дефекта — вакансия или междоузельный атом создают напряжение, убывающее пропорционально $1/r^3$. В наночастицах реализуется взаимодействие дефектов с поверхностью раздела. При отсутствии внешних напряжений точечные дефекты вытесняются на поверхность, а при наличии неупругой матрицы — смещаются в центр.

Доминирующим механизмом пластической деформации в кристаллах является движение дислокаций. При перемещении дислокаций возможно их размножение, например на источниках Франка–Рида (Рис. ?). Если размеры петли Франка–Рида превосходит размер частиц, размножение дислокаций по этому механизму не происходит.

![](Figs/FR.jpg)
*Рис. Схема источника дислокаций Франка — Рида. В точках А и В закреплен отрезок дислокации. Под действием внешней нагрузки (стрелка) он прогибается, принимая последовательно конфигурации а — ж, пока не отшнуруется замкнутая дислокационная петля с восстановлением исходного отрезка АВ. На стадии е притягивающиеся участки петли m и n аннигилируют.*

```
'''Научно-популярная телепередача о получении
и использовании беспористых тонкопленочных покрытий,
свойствах наночастиц, применениях наночастиц в медицине,
проблеме транспорта и накопления наночастиц,
композиционных наноматериалах для авиации и космоса,
лазерно-плазменных методах синтеза.'''

from IPython.lib.display import YouTubeVideo
YouTubeVideo('GhvpcJqSKTU')
```

# Упражнения и задачи

1. Эффективные массы электрона и дырки в арсениде галия (GaAs) равны соответственно $m_e = 0.07 m_0$, $m_h = 0.5 m_0$, диэлектрическая проницаемость составляет $12.9$. Определите, при какой наибольшей толщине в двухмерных наноструктурах арсенида галлия можно ожидать яркое проявление конфайнмента электронно-дырочной пары.

# Литература
1. [Андриевский Р. А. Наноматериалы: концепция и современные проблемы //Российский химический журнал. – 2002. – Т. 46. – №. 5. – С. 50-56.](http://fhmas.chem.msu.ru/rus/jvho/2002-5/50.pdf)
2. Фридкин В. М. Критический размер в сегнетоэлектрических наноструктурах //Успехи физических наук. – 2006. – Т. 176. – №. 2. – С. 203-212.
3. Макаров Г. Н. Применение лазеров в нанотехнологии: получение наночастиц и наноструктур методами лазерной абляции и лазерной нанолитографии //Успехи физических наук. – 2013. – Т. 183. – №. 7. – С. 673-718.
4. Марков В. Ф., Маскаева Л. Н. Основы коллоидной химии: учеб. пособие //Екатеринбург: Изд-во УрФУ. – 2011.
