Repository: nanomaterials/course

==Обращаем внимание, что курс представлен в черновой форме, в том числе эта страница==

# Курс «Наноматериалы»

Курс «Наноматериалы» посвящен современному материаловедению низкоразмерных систем и состоит из блокнотов [Jupyter](https://jupyter.org), содержащих конспект лекции, программируемые иллюстрации теоретических положений и лабораторные работы по моделированию наноматериалов. Курс представлен пока в незаконченной, черновой форме, запуск курса — февраль 2019 г.

# Как пользоваться курсом

Курс создается с возможностью чтения непосредственно с экрана компьютера, в том числе мобильных устройств.

File: 01_-_Nanoscale/Correlation Radius.ipynb
# Размерные эффекты и корреляционные радиусы физических явлений

# Содержание
- [Конспект лекции](#%D0%9A%D0%BE%D0%BD%D1%81%D0%BF%D0%B5%D0%BA%D1%82-%D0%BB%D0%B5%D0%BA%D1%86%D0%B8%D0%B8)
   - [Краткий исторический экскурс. Наноматериалы без нанотехнологий](#%D0%9A%D1%80%D0%B0%D1%82%D0%BA%D0%B8%D0%B9-%D0%B8%D1%81%D1%82%D0%BE%D1%80%D0%B8%D1%87%D0%B5%D1%81%D0%BA%D0%B8%D0%B9-%D1%8D%D0%BA%D1%81%D0%BA%D1%83%D1%80%D1%81.-%D0%9D%D0%B0%D0%BD%D0%BE%D0%BC%D0%B0%D1%82%D0%B5%D1%80%D0%B8%D0%B0%D0%BB%D1%8B-%D0%B1%D0%B5%D0%B7-%D0%BD%D0%B0%D0%BD%D0%BE%D1%82%D0%B5%D1%85%D0%BD%D0%BE%D0%BB%D0%BE%D0%B3%D0%B8%D0%B9)
   - [Условный диапазон размеров и доля поверхностных атомов](#%D0%A3%D1%81%D0%BB%D0%BE%D0%B2%D0%BD%D1%8B%D0%B9-%D0%B4%D0%B8%D0%B0%D0%BF%D0%B0%D0%B7%D0%BE%D0%BD-%D1%80%D0%B0%D0%B7%D0%BC%D0%B5%D1%80%D0%BE%D0%B2-%D0%B8-%D0%B4%D0%BE%D0%BB%D1%8F-%D0%BF%D0%BE%D0%B2%D0%B5%D1%80%D1%85%D0%BD%D0%BE%D1%81%D1%82%D0%BD%D1%8B%D1%85-%D0%B0%D1%82%D0%BE%D0%BC%D0%BE%D0%B2)
   - [Поверхностная энергия](#%D0%9F%D0%BE%D0%B2%D0%B5%D1%80%D1%85%D0%BD%D0%BE%D1%81%D1%82%D0%BD%D0%B0%D1%8F-%D1%8D%D0%BD%D0%B5%D1%80%D0%B3%D0%B8%D1%8F)
      - [Эффект изменения постоянной решетки](#%D0%AD%D1%84%D1%84%D0%B5%D0%BA%D1%82-%D0%B8%D0%B7%D0%BC%D0%B5%D0%BD%D0%B5%D0%BD%D0%B8%D1%8F-%D0%BF%D0%BE%D1%81%D1%82%D0%BE%D1%8F%D0%BD%D0%BD%D0%BE%D0%B9-%D1%80%D0%B5%D1%88%D0%B5%D1%82%D0%BA%D0%B8)
   - [Влияние размерных эффектов на физико-химические свойства](#%D0%92%D0%BB%D0%B8%D1%8F%D0%BD%D0%B8%D0%B5-%D1%80%D0%B0%D0%B7%D0%BC%D0%B5%D1%80%D0%BD%D1%8B%D1%85-%D1%8D%D1%84%D1%84%D0%B5%D0%BA%D1%82%D0%BE%D0%B2-%D0%BD%D0%B0-%D1%84%D0%B8%D0%B7%D0%B8%D0%BA%D0%BE-%D1%85%D0%B8%D0%BC%D0%B8%D1%87%D0%B5%D1%81%D0%BA%D0%B8%D0%B5-%D1%81%D0%B2%D0%BE%D0%B9%D1%81%D1%82%D0%B2%D0%B0)
      - [Реакционая способность](#%D0%A0%D0%B5%D0%B0%D0%BA%D1%86%D0%B8%D0%BE%D0%BD%D0%B0%D1%8F-%D1%81%D0%BF%D0%BE%D1%81%D0%BE%D0%B1%D0%BD%D0%BE%D1%81%D1%82%D1%8C)
      - [Длина связей в приповерхностном слое](#%D0%94%D0%BB%D0%B8%D0%BD%D0%B0-%D1%81%D0%B2%D1%8F%D0%B7%D0%B5%D0%B9-%D0%B2-%D0%BF%D1%80%D0%B8%D0%BF%D0%BE%D0%B2%D0%B5%D1%80%D1%85%D0%BD%D0%BE%D1%81%D1%82%D0%BD%D0%BE%D0%BC-%D1%81%D0%BB%D0%BE%D0%B5)
      - [Температура плавления](#%D0%A2%D0%B5%D0%BC%D0%BF%D0%B5%D1%80%D0%B0%D1%82%D1%83%D1%80%D0%B0-%D0%BF%D0%BB%D0%B0%D0%B2%D0%BB%D0%B5%D0%BD%D0%B8%D1%8F)
      - [Оптические, электронные и магнитные свойства](#%D0%9E%D0%BF%D1%82%D0%B8%D1%87%D0%B5%D1%81%D0%BA%D0%B8%D0%B5%2C-%D1%8D%D0%BB%D0%B5%D0%BA%D1%82%D1%80%D0%BE%D0%BD%D0%BD%D1%8B%D0%B5-%D0%B8-%D0%BC%D0%B0%D0%B3%D0%BD%D0%B8%D1%82%D0%BD%D1%8B%D0%B5-%D1%81%D0%B2%D0%BE%D0%B9%D1%81%D1%82%D0%B2%D0%B0)
   - [Корреляционные радиусы физических явлений](#%D0%9A%D0%BE%D1%80%D1%80%D0%B5%D0%BB%D1%8F%D1%86%D0%B8%D0%BE%D0%BD%D0%BD%D1%8B%D0%B5-%D1%80%D0%B0%D0%B4%D0%B8%D1%83%D1%81%D1%8B-%D1%84%D0%B8%D0%B7%D0%B8%D1%87%D0%B5%D1%81%D0%BA%D0%B8%D1%85-%D1%8F%D0%B2%D0%BB%D0%B5%D0%BD%D0%B8%D0%B9)
      - [Размер области пространственного заряда](#%D0%A0%D0%B0%D0%B7%D0%BC%D0%B5%D1%80-%D0%BE%D0%B1%D0%BB%D0%B0%D1%81%D1%82%D0%B8-%D0%BF%D1%80%D0%BE%D1%81%D1%82%D1%80%D0%B0%D0%BD%D1%81%D1%82%D0%B2%D0%B5%D0%BD%D0%BD%D0%BE%D0%B3%D0%BE-%D0%B7%D0%B0%D1%80%D1%8F%D0%B4%D0%B0)
      - [Длина экранирования](#%D0%94%D0%BB%D0%B8%D0%BD%D0%B0-%D1%8D%D0%BA%D1%80%D0%B0%D0%BD%D0%B8%D1%80%D0%BE%D0%B2%D0%B0%D0%BD%D0%B8%D1%8F)
      - [Длина свободного пробега](#%D0%94%D0%BB%D0%B8%D0%BD%D0%B0-%D1%81%D0%B2%D0%BE%D0%B1%D0%BE%D0%B4%D0%BD%D0%BE%D0%B3%D0%BE-%D0%BF%D1%80%D0%BE%D0%B1%D0%B5%D0%B3%D0%B0)
      - [Длина волны электрона](#%D0%94%D0%BB%D0%B8%D0%BD%D0%B0-%D0%B2%D0%BE%D0%BB%D0%BD%D1%8B-%D1%8D%D0%BB%D0%B5%D0%BA%D1%82%D1%80%D0%BE%D0%BD%D0%B0)
      - [Критический размер в сегнетоэлектрических наноструктурах](#%D0%9A%D1%80%D0%B8%D1%82%D0%B8%D1%87%D0%B5%D1%81%D0%BA%D0%B8%D0%B9-%D1%80%D0%B0%D0%B7%D0%BC%D0%B5%D1%80-%D0%B2-%D1%81%D0%B5%D0%B3%D0%BD%D0%B5%D1%82%D0%BE%D1%8D%D0%BB%D0%B5%D0%BA%D1%82%D1%80%D0%B8%D1%87%D0%B5%D1%81%D0%BA%D0%B8%D1%85-%D0%BD%D0%B0%D0%BD%D0%BE%D1%81%D1%82%D1%80%D1%83%D0%BA%D1%82%D1%83%D1%80%D0%B0%D1%85)
      - [Размер магнитного домена](#%D0%A0%D0%B0%D0%B7%D0%BC%D0%B5%D1%80-%D0%BC%D0%B0%D0%B3%D0%BD%D0%B8%D1%82%D0%BD%D0%BE%D0%B3%D0%BE-%D0%B4%D0%BE%D0%BC%D0%B5%D0%BD%D0%B0)
      - [Размер зерна](#%D0%A0%D0%B0%D0%B7%D0%BC%D0%B5%D1%80-%D0%B7%D0%B5%D1%80%D0%BD%D0%B0)
      - [Размер петли Франка-Рида](#%D0%A0%D0%B0%D0%B7%D0%BC%D0%B5%D1%80-%D0%BF%D0%B5%D1%82%D0%BB%D0%B8-%D0%A4%D1%80%D0%B0%D0%BD%D0%BA%D0%B0-%D0%A0%D0%B8%D0%B4%D0%B0)
- [Контрольные вопросы](#%D0%9A%D0%BE%D0%BD%D1%82%D1%80%D0%BE%D0%BB%D1%8C%D0%BD%D1%8B%D0%B5-%D0%B2%D0%BE%D0%BF%D1%80%D0%BE%D1%81%D1%8B)
- [Упражнения и задачи](#%D0%A3%D0%BF%D1%80%D0%B0%D0%B6%D0%BD%D0%B5%D0%BD%D0%B8%D1%8F-%D0%B8-%D0%B7%D0%B0%D0%B4%D0%B0%D1%87%D0%B8)
- [Литература](#%D0%9B%D0%B8%D1%82%D0%B5%D1%80%D0%B0%D1%82%D1%83%D1%80%D0%B0)

# Конспект лекции

Если при уменьшении объема вещества по одной, двум или трем координатам до размеров нанометрового масштаба возникает новое качество, или это качество возникает в композиции из таких объектов, то эти образования относят к [наноматериалам](https://ru.wikipedia.org/wiki/Наноматериал), а технологии их получения и дальнейшую работу с ними — к нанотехнологиям. Уникальные свойства наноматериалов определяются их структурой, в частности, структурой поверхности и границ раздела. Роль, которую играют размер и структура [наночастиц](https://ru.wikipedia.org/wiki/%D0%9D%D0%B0%D0%BD%D0%BE%D1%87%D0%B0%D1%81%D1%82%D0%B8%D1%86%D0%B0), сравнима с ролью химического состава вещества.

Прогресс в исследовании наноматериалов обусловлен несколькими обстоятельствами:
1. Методы [нанотехнологии](https://ru.wikipedia.org/wiki/Нанотехнология) позволяют синтезировать наночастицы практически любых наперед заданных формы и состава.
2. Методы диагностики дают возможность детально исследовать свойства наноструктур.
3. Развитие вычислительных возможностей и соответствующих методов моделирования позволяет предсказывать и оптимизировать свойства наноматериалов и основанных на них устройств.

## Условный диапазон размеров

Cущность нанотехнологии состоит в возможности работать на атомном и молекулярном уровне, в масштабе линейных размеров 1–100 нм, для того, чтобы создавать и использовать материалы и устройства, имеющие новые свойства и функции. Диапазон размеров 1–100 нм является очевидно условным. В действительности границы совершенно размыты — например, [фуллерен](https://ru.wikipedia.org/wiki/%D0%A4%D1%83%D0%BB%D0%BB%D0%B5%D1%80%D0%B5%D0%BD) C$_{60}$ относят и к молекулам, и к наноматериалам. В то же время одних случаях интервал оказывается существенно уже, в других —  выходит за 100 нм. Нижняя граница в 1 нм обусловлена тем, что для объектов меньше 1 нм, таких как атомы и молекулы, научные дисциплины начали развиваться сравнительно давно.

Состояние наноматериалов характеризуется важными особенностями, отличающими их от макроскопических образцов тех же веществ:
1. Сложная внутренняя организация ультрадисперсных частиц существенно отличается от структуры крупных частиц (в т. ч. по типу структуры кристаллической решетки и ее симметрии).
2. Сильная зависимость свойств от размера частиц. К числу этих свойств относятся как физические свойства (тепловые, механические, электрические, магнитные), так и химические (каталитическая активность, растворимость). В ряде случаев свойства наночастиц имеют квантово-размерный характер, т.е. наночастицы можно рассматривать как молекулы с дискретным строеним энергетических уровней.

Все эффекты можно условно разделить на *граничные* – связанные с увеличением доли поверхностных атомов либо межзеренных границ и *размерные* – обусловленные изменением общего количества атомов в составе единичной структуры. Это условное разделение показывает какой из этих аспектов играет больее значимую роль. 

Спектры [плотности электронных состояний](https://ru.wikipedia.org/wiki/%D0%9F%D0%BB%D0%BE%D1%82%D0%BD%D0%BE%D1%81%D1%82%D1%8C_%D1%81%D0%BE%D1%81%D1%82%D0%BE%D1%8F%D0%BD%D0%B8%D0%B9) существенным образом зависят от характера ограничения движения (Рис. 9). 

![](Figs/density_of_states.jpg)

*Рис. 9. В макроскопических структурах полное число электронных состояний N пропорционально кубу волнового вектора k, а плотность состояний $dN/d\varepsilon$ имеет параболический закон. В случае сверхтонких слоев — квантовых ям (толщиной обычно 10 нм и менее), движение носителей заряда квантовано в направлении перпендикулярном к плоскости слоя, плотность состояний — ступенчатая функция, энергетическое расстояние между ступенями возрастает квадратично с уменьшением толщины слоя. В квантовых нитях и проволоках спектр плотности испытывает сингулярность (особенность) у дна каждой подзоны. В квантовых точках спектр плотности состояний представляет собой набор дельта-функцию, аналогично спектру плотности состояний атома.*

Каждую из этих структур мы рассмотрим подробнее далее. Сейчас обратим внимание на эффекты, обусловленные долей поверхностных атомов.

```
'''
Артем Оганов рассматривает примеры 2D, 1D-, 0D-наноматериалы и
причины возникновения у них новых необычных физических свойств,
отличие поверхности от объема, поверхностные структуры,
гетерогенный химический катализ, эффекты на межфазных границах,
неорганические и органические полимеры, кластеры и наночастицы.

'''

from IPython.lib.display import YouTubeVideo
YouTubeVideo('kUMP_xa9HHc')   # 14:24
```

##  Доля поверхностных атомов

Представим однородный твердый материал сферической формы, имеющий макроскопические линейные размеры порядка единиц мм. Большинство свойств материала будет определяться химическим составом и кристаллической структурой. Поверхностные атомы составляют незначительную долю от общего числа атомов и, следовательно, играют незначительную роль в свойствах материала. 

При рассмотрении на атомном уровне поверхность твердого тела представляет собой зону нескомпенсированных связей. Особенностью наночастиц является то, что доля поверхностных атомов, ионов или молекул возрастает в сравнении с долей элементов, находящихся внутри частицы. Этим объясняется возникновение ряда уникальных свойств, присущих наночастицам. 

Определим долю поверхностных атомов $w_s$ как отношение числа атомов, находящихся на поверхности $N_s$ к общему числу атомов $N$:

$$
w_s = \dfrac{N_s}{N}.
$$

Считая, что атомы на поверхности занимают тот же объем, что внутри структуры, можно представить долю поверхностных атомов через отношение объема поверхностного слоя толщиной в диаметр атома ($2r$) к объему тела $V$:

$$
w_s = \dfrac{V_s}{V} \approx \dfrac{S \cdot 2r}{V} = \dfrac{4\pi R^2 2r}{\dfrac{4}{3}\pi R^3} = \dfrac{6r}{R}.
$$

Несколько более точно можно рассмотреть эту задачу, разбив объем на соответствующий поверхностному слою $V_s$ и внутреннему объему $V_v$:

$$
w_s = \dfrac{V_s}{V} = \dfrac{V-V_v}{V} = \dfrac{R^3-(R-2r)^3}{R^3} = \dfrac{6R^2r-12Rr^2+8r^3}{R^3}.
$$

При сравнении выражений видно, что первое решение является частным случаем последнего для $R >> r$. Таким образом, последнее выражение более точно для задачи малых размеров.

```
%matplotlib inline
import numpy as np
import matplotlib.pyplot as plt

def w_s_0(r, R):
    '''Менее точное, но наглядное выражение'''
    return 6*r/R

def w_s(r, R):
    '''Более точный вариант'''
    return (6*R**2*r - 12*R*r**2 + 8*r**3)/R**3

r_Au = 136e-12   # ковалентный радиус атома золота
R = np.linspace(1, 10)*1e-9

plt.plot(R/1e-9, w_s_0(r_Au, R), label='$\dfrac{6r}{R}$')
plt.plot(R/1e-9, w_s(r_Au, R), label='$\dfrac{6R^2r-12Rr^2+8r^3}{R^3}$')
plt.xlabel('$R$, нм')
plt.ylabel('$w_s$')
plt.legend()
plt.show()
```

Из приведенного построения можно видеть, что уже для наночастиц с диаметром менее 2 нм доля поверхностных атомов составляет более 50%.

### Эффект изменения постоянной решетки

Рассмотрим наночастицу с диаметром $2R$. Искривление поверхности приводит к [избыточному давлению](https://ru.wikipedia.org/wiki/Капиллярное_давление) внутри частицы:

$$P dV = \gamma dS,$$

где $dV$ — изменение объема, соответствующее изменению поверхности на величину $dS$. В случае сферы [решение дифференциального уравнения](https://ido.tsu.ru/schools/physmat/data/res/molek/uchpos/text/m6_09.htm) дает следующее избыточное давление, называемое [капиллярным давлением](https://ru.wikipedia.org/wiki/%D0%9A%D0%B0%D0%BF%D0%B8%D0%BB%D0%BB%D1%8F%D1%80%D0%BD%D0%BE%D0%B5_%D0%B4%D0%B0%D0%B2%D0%BB%D0%B5%D0%BD%D0%B8%D0%B5) или давлением Лапласа:

$$P = \dfrac{2\gamma}{R}.$$

В общем случае поверхностная энергия задается тензором напряжений, однако в изотропном приближении малой частицы можно считать эту величину скаляром, равным поверхностному натяжению. С другой стороны, существует понятие [сжимаемости вещества](https://ru.wikipedia.org/wiki/Сжимаемость). Соответствующий коэффициент всестороннего сжатия определяется выражением

$$\beta = -\dfrac{1}{V}\dfrac{\Delta V}{P},$$

$$\beta = -\dfrac{1}{a^3}\dfrac{a^3 - (a-\Delta a)^3}{P} \approx -\dfrac{\Delta a}{a}\dfrac{3}{P}.$$

Выразим относительное изменение постоянной решетки, учитывая вышеприведенное выражение для избыточного давления:

$$\dfrac{\Delta a}{a} = -\dfrac{2}{3}\dfrac{\beta \gamma}{R}.$$

Относительно справочных данных для коэффициента сжимаемости удобнее рассматривать обратную величину — [объемный модуль упругости](https://ru.wikipedia.org/wiki/Объёмный_модуль_упругости) $B = \beta^{-1}$, тогда:

$$\dfrac{\Delta a}{a} = -\dfrac{2}{3}\dfrac{\gamma}{BR}.$$

Таким образом, изменение постоянной решетки растет с уменьшением размера наночастицы.

```
import numpy as np
import pandas as pd
import matplotlib.pyplot as plt

metals = pd.read_csv('../Data/metals.csv')

R = np.linspace(1, 10)*1e-9

for i, material in metals.iterrows():
    gamma = material['Поверхностное натяжение, Дж/м2']
    K = material['Объемный модуль упругости, ГПа']*1e9
    label = material['Материал']
    plt.plot(R/1e-9, -2/3*gamma/(K*R)*100, label=label)

plt.xlabel('$R$, нм')
plt.ylabel('$\dfrac{\Delta a}{a}$, %')
plt.legend()
plt.show()
```

**Пример**. При рентгеноструктурном анализе параметров порошков BaTiO$_3$, полученного методами гидротермального синтеза обнаружено, что соотношение длин осей $c/a$, характерное для тетрагональной модификации, снижалось, что говорит о повышении симметричности при уменьшении размера частиц ниже 200 нм. Это можно объяснить воздействие на частицы сил сжатия, возникающих в результате собственного поверхностного натяжения.

Если у поверхностного атома более одной оборванной связи, одним из возможных механизмов снижения поверхностной энергии является [реконструкция поверхности](https://ru.wikipedia.org/wiki/%D0%90%D1%82%D0%BE%D0%BC%D0%BD%D0%B0%D1%8F_%D1%80%D0%B5%D0%BA%D0%BE%D0%BD%D1%81%D1%82%D1%80%D1%83%D0%BA%D1%86%D0%B8%D1%8F_%D0%BF%D0%BE%D0%B2%D0%B5%D1%80%D1%85%D0%BD%D0%BE%D1%81%D1%82%D0%B8). При этом оборванные связи соседних поверхностных атомов объединяются с образованием напряженной связи.

Снижает поверхностную энергию также химическая и физическая адсорбция. Например, поверхность алмаза обычно терминирована атомами водорода, а поверхность кремния — гидроксильными группами.

### Эффект изменения длины связей в приповерхностном слое

Рассмотренный эффект имеет усредненный характер, а расчетные формулы выведены из макроскопических предположений и термодинамических и механических характеристик объемных материалов. В то же время для приповерхностного слоя зачастую наблюдается еще большее изменение:

- **Пример 1**. Методом дифракции медленных электронов установлено $\sim$10%-ое уменьшение первого межслоевого $(10-10)$ расстояния на поверхности частиц Ru, Co, Re.
- **Пример 2**. Межслоевое расстояние между первым и вторым слоем (111) поверхности алмаза на $30\%$ меньше, чем $d_{111}$ в объеме вещества.
- **Пример 3**. С помощью дифракции очень медленных электронов было обнаружено 4-12%-ое сокращение связи O–Cu на  поверхности $(001)$ кристалла и $10\%$-ое сокращение на поверхности $(110)$.

Уменьшение длины связей на поверхности уменьшает удельную поверхностную энергию системы. Поэтому кроме эффекта избыточного давления, воздействующего на всю частицу в целом, необходимо учитывать "обрыв" периодического потенциала, создаваемого кристаллической решеткой у поверхности. Для поверхностных атомов характерны:

1. Уменьшение координационного числа атомов ($z$).
2. Возникновение поверхностного потенциального барьера.

Уменьшение $z$ поверхностных атомов приводит к возникновению локально-избыточной [электронной плотности](https://ru.wikipedia.org/wiki/%D0%AD%D0%BB%D0%B5%D0%BA%D1%82%D1%80%D0%BE%D0%BD%D0%BD%D0%B0%D1%8F_%D0%BF%D0%BB%D0%BE%D1%82%D0%BD%D0%BE%D1%81%D1%82%D1%8C) и сокращению длин связей с остальными атомами. Одним из подходов к описанию изменения длины связей в плотноупакованных решетках является приближение В. Гольдшмидта:

$$
\frac{\Delta a_1} {a} = \dfrac{1 - e^\frac{12-z}{8z} } {1 + e^\frac{12-z}{8z} }.
$$

```
import numpy as np
import matplotlib.pyplot as plt

def dd(z):
    p = (12-z)/(8*z)
    return (1-np.exp(p))/(1+np.exp(p))

z = np.arange(12, 1, -1)
plt.plot(z, dd(z)*100, 'o')
plt.xlabel('$z$')
plt.ylabel('$\dfrac{\Delta a_1} {a}$, %')
plt.show()
```

Таким образом, сокращение длины связей поверхностных атомов $\frac{\Delta a_1} {a}$ может иметь существенно большие величины, чем усредненное изменение $\frac{\Delta a} {a}$, создаваемое за счет изменения кривизны поверхности $R$. Аналогичное сокращение межатомных расстояний во внешних атомных слоях наблюдается для большинства металлов, хотя в литературе встречаются и противоположные примеры.

### Эффект уменьшения температуры плавления

В связи с тем, что поверхностные атомы обычно более подвижны при более низкой температуре, температура плавления в наноматериалах $T_\text{пл}$ обычно уменьшается по сравнению с температурой плавления вещества в макроскопическом состоянии. В 1954 г. японский ученый Миэко Такаге методом дифракции электронов обнаружил эффект уменьшения $T_\text{пл}$ при уменьшении толщин пленок легкоплавких металлов (Pb, Sn и Bi) от 100 до 1 нм (Рис. 10).

![](Figs/Takage-diffraction.png)
*Рис. 10. Дифракционные картины, наблюдавшиеся Такаги на образцах  при нагреве тонких пленок до (снизу) и после температуры плавления*

Уравнение, связывающее температуру плавления с размером наночастиц:

$$
T_\text{пл}(R) = T_\text{пл}(\infty)\left(1 - \frac{2 \sigma}{R}\frac{M}{\rho_{s}\Delta H_\text{пл}}\right),
$$

где $T_\text{пл}(\infty)$ — температура плавления объемного материала, $\sigma$ — поверхностное натяжение между жидкой и твердой фазами, $\Delta H_\text{пл}$ — удельная теплота плавления, $M$ — молярная масса вещества, $\rho_\text{тв}$ — плотность твердого вещества, $R$ — радиус частиц.

Изменение температуры может составлять несколько сотен К. Понижение температуры тем больше, чем выше ее значение в недиспергированном состоянии и величина поверхностного натяжения.

**Пример**. Температура плавления золота в виде объемного образца составляет 1336 К, однако эта температура начинает заметно снижаться при размерах частиц меньше 20 нм и уменьшается более чем на 500 К для наночастиц диаметром 2 нм. Покажем это на примере расчета:

```
import numpy as np
import matplotlib.pyplot as plt

Tsl = 1336     # K
sigma = 1.102  # Н/м
rho = 19320    # кг/см3
Hl = 12500     # Дж/моль
M = 0.197      # кг/моль

def T(R):
    Tsl_R = Tsl*(1 - 2*sigma/R*M/rho/Hl)
    return Tsl_R

R = np.linspace(5e-9, 1e-7)

plt.plot(R/1e-9, T(R))
plt.xlabel('$R$, нм')
plt.ylabel('$T$, К')
plt.show()
```

Эффект уменьшения температуры плавления ультрадисперсных частиц имеет важный практический аспект и, например, активно используется для повышения эффективности спекания керамических материалов.

## Корреляционные радиусы физических явлений

Научный интерес к наноразмерному состоянию твердого тела в дисперсном и компактном виде связан с различными эффектами в свойствах частиц материала, размеры которых соизмеримы с *корреляционными радиусами (характеристическими длинами)* физических явлений, фигурирующих в теоретическом описании свойства или процесса, например, длина свободного пробега электронов для электропроводности, диаметр петли Франка-Рида для скольжения дислокаций, длина когерентности в сверхпроводниках, длина волны упругих колебаний, размер экситона в полупроводниках, размер магнитного домена в ферромагнетиках и т.д. Установить какой-либо единственный диапазон (как это сделано в условном геометрическом подходе) не представляется возможным, т.к. диапазон изменения характеристических длин применительно к разнообразным твердотельным объектам весьма широк. 

Отношение площади поверхности к его объему обратно пропорционально линейным размерам твердого тела. Приповерхностная область тела может иметь существенно иные свойства $P_S$, чем свойства $P_V$ внутреннего объема $V_V$. Таким образом, даже усредненные по объему тела $V = V_S + V_V$ свойства не являются удельными:

$$ \overline{P} = \frac{1}{V}\int_0^{V} P\mathrm{d}V = \frac{1}{V} \left(\int_0^{V_S}P_S\mathrm{d}V + \int_0^{V_V}P_V\mathrm{d}V \right)$$
и зависят от размеров тела тем сильнее, чем большую долю занимает объем поверхности $V_S$ и чем сильнее отличаются приповерхностные $P_S$ и объемные свойства $P_V$. Рассмотрим подробнее различные эффекты и определим характеристические длины.

### Размер области пространственного заряда

Определим что является характеристической длиной для эффекта образования области [пространственного заряда](https://ru.wikipedia.org/wiki/%D0%9F%D1%80%D0%BE%D1%81%D1%82%D1%80%D0%B0%D0%BD%D1%81%D1%82%D0%B2%D0%B5%D0%BD%D0%BD%D1%8B%D0%B9_%D0%B7%D0%B0%D1%80%D1%8F%D0%B4) (англ. [space-charge region](https://en.wikipedia.org/wiki/Space_charge)).

Концентрации носителей заряда (электронов и дырок) в приконтактных областях соседствующих материалов зависят от координаты. Каждый из материалов характеризуется своими работой выхода, значениями концентраций ($n$, $p$) и подвижностей ($\mu_n$, $\mu_p$) носителей заряда, а следовательно, и коэффициентами диффузии.

Носители заряда диффундируют из одного материала в другой, создавая слои, обедненные или обогащенные носителями заряда. Этот диффузионный ток постепенно уравновешивается обратным по направлению дрейфовым током, протекающим под действием  образовавшегося электрического поля. Так происходит, пока не установится диффузионно-дрейфовое равновесие, а свойства приконтактных областей не станут отличными от свойств в объеме. 

Приповерхностный слой даже идеального кристалла, соседствующего с вакуумом, также может быть обедненным или обогащенным носителями заряда. В объеме связи насыщены, а на свежеобразованной поверхности часть связей свободна. Трансляционная симметрия у поверхности нарушается, у границы кристалла возникают новые энергетические уровни электронов, которых нет в объеме. Эти уровни могут занимать электроны из объема, или, наоборот, электроны с них могут уходить в объем, создавая обедненные носителями заряда приповерхностные области.

![](Figs/energy_diag.png)
*Рис. Энергетические зонные диаграммы полупроводника при наличии обедненного (а) и обогащенного (б) слоя вблизи поверхности*

Таким образом, характеристической длиной является толщина такого обедненного или обогащенного слоя пространственного заряда — толщина области пространственного заряда $L_\mathrm{SCR}$. Эта величина зависит от концентрации свободных носителей заряда в объеме и тем меньше, чем больше концентрация. Естественно, что области пространственного заряда возникают в обеих контактирующих средах и зависят от свойств обеих сред. Обычно значения $L_\mathrm{SCR}$ не превосходят 1 мкм. Таким образом, вещество окружено слоем пространственного заряда, влияние которого на усредненные по объему и толщине свойства может быть весьма значительным. В качестве примера рассчитаем усредненную электропроводность $\overline{\sigma}$ пластины толщиной $d$. Для упрощения воспользуемся усредненной по $L_\mathrm{SCR}$ проводимостью слоя $\sigma_S$ и значением электропроводности объема $\sigma_V$. Тогда при пропускании тока вдоль пластины слои соединены параллельно и

$$\overline{\sigma}_\parallel = \sigma_V \left(1 - 2\frac{L_\mathrm{SCR}}{d}\right) + 2 \sigma_S \frac{L_\mathrm{SCR}}{d},$$
а при токе, перпендикулярном большой грани пластины, — последовательно:

$$\overline{\sigma}_\perp = \frac{\sigma_V\sigma_S}{\sigma_S + 2(\sigma_V - \sigma_S)\dfrac{L_\mathrm{SCR}}{d}}.$$

Этот упрощенный учет влияния приповерхностных свойств тем не менее приводит к важным выводам: 1) полученные усредненные значения зависят от геометрических размеров, 2) отличие полученных значений электропроводности от исходной объемной носит не только количественный характер — полученная проводимость анизотропна, то есть ее значения зависят от направления протекания тока по отношению к поверхности пластины.

Более строгое рассмотрение, учитывающее  влияние образовавшихся встроенных полей на протекание тока, показывает, что сама проводимость зависит от внешнего поля.

Рассмотренные отличия проявляются тем больше, чем ближе толщина пластины к характеристической длине, в данном случае к $L_\mathrm{SCR}$.

Отличительной особенностью структур с малыми размерами является то, что их свойства могут резко зависеть от окружения. Если толщина полупроводникового слоя приближается к толщине обедненного носителями слоя, растет влияние контактирующей среды. Толщина обедненного слоя в свою очередь зависит от контактирующей среды. Изменяется распределение результирующего электрического поля в слоях структуры, что в свою очередь вызывает изменение концентрации ионизированной примеси. Эта цепь взаимосвязанных процессов может приводить к неожиданным результатам.

![](Figs/Si-SiN.png)

*Рис. Зависимость сопротивления структуры,  образованной парами слоев полупроводник—диэлектрик (кремний/нитрид кремния) от числа пар слоев М. Нанесение диэлектрика повышает проводимость полупроводникового слоя. "Соседи" на всех "этажах" (парах слоев) влияют друг на друга*

Примером может служить так называемое *легирование переносом* (Рис. ). Оно в парадоксальном на первый взгляд явлении резкого увеличения проводимости тонкого полупроводникового слоя при осаждении на него диэлектрика. Толщина полупроводникового слоя меньше длины экранирования. Контакт с подложкой обедняющий. Однако осаждение диэлектрического слоя поверх полупроводникового слоя приводит к перераспределению электрического поля, в результате чего падение потенциала у границы подложка–слой снижается, обеднение уменьшается и проводимость растет. Рис. (?) отображает экспериментальные данные падения сопротивления структуры в ходе ее образования последовательным осаждением слоев аморфного гидрогенизированного кремния (4–40 нм) и нитрида кремния (2,5–5 нм). Наблюдаемый рост проводимости на 3–4 порядка не является предельным.

### Длина экранирования

Длина экранирования $L_\mathrm{s}$ (screening length) характеризует зависимость спада внешнего электрического поля от расстояния в проводящей среде. Под действием электрического поля у поверхности изолированной проводящей среды происходит перемещение свободных носителей заряда до тех пор, пока возникшее внутреннее поле не уравновесит внешнее. Мы отмечаем, что внутри металла (проводящей среды) электрическое поле равно нулю. Естественно, что это равновесие подвижно. Энергия теплового движения носителей обеспечивает их диффузию из обогащенного слоя в обедненный, а поле их возвращает. Диффузионный и дрейфовый токи уравниваются. Толщина обедненного или обогащенного слоя уменьшается с ростом концентрации носителей заряда $n$ и растет с ростом энергии теплового движения $\sim kT$. Спад потенциала электрического поля в приповерхностной области происходит экспоненциально $\sim e^{-x/L_\mathrm{s}}$, длина экранирования $L_\mathrm{s}$ «несет на себе» следы кулоновского взаимодействия: 

$$L_\mathrm{s} = \sqrt{\frac{\varepsilon\varepsilon_0kT}{q^2n}}.$$

Концентрация свободных носителей заряда $n$ изменяется от вещества к веществу в широких пределах; соответственно от десятых долей нм до единиц мкм изменяется и длина экранирования.

А что же будет, если толщина слоя окажется меньше длины экранирования? Внешнее поле не уравновесится внутренним, электрическое поле проникнет внутрь вещества. Это изменит распределение потенциала не только в данном слое, но и в соседних слоях структуры. Изменение изгиба энергетических зон приведет к изменению концентрации свободных носителей заряда. Таким образом, переход к толщинам, сопоставимым с длиной экранирования и меньшим ее, не только изменяет свойства рассматриваемого слоя, но может менять свойства рядом расположенных слоев структуры.

### Средняя длина свободного пробега

Особенности транспорта носителей заряда в теврдотельных структурах во многом определяются процессами их рассеяния при движении из одной области структуры в другую. Электрон, сталкиваясь с другим электроном или рассеиваясь на колебаниях решетких, дефектах или границах раздела, меняет свое направление. В макроскопических системах процессы рассеяния носителей заряда рассматриваются как локальные, непрерывные во времени, слабо влияющими на электронную систему. Испольщуемые допущения позволяют использовать для транспорта носителей заряда в макроскопических системах [кинетическое уравнение Больцмана](https://ru.wikipedia.org/wiki/%D0%9A%D0%B8%D0%BD%D0%B5%D1%82%D0%B8%D1%87%D0%B5%D1%81%D0%BA%D0%BE%D0%B5_%D1%83%D1%80%D0%B0%D0%B2%D0%BD%D0%B5%D0%BD%D0%B8%D0%B5_%D0%91%D0%BE%D0%BB%D1%8C%D1%86%D0%BC%D0%B0%D0%BD%D0%B0).

В макроскопических телах неупорядоченное тепловое движение электронов совершается со значительно большими средними скоростями $v_T$, чем скорость направленного движения $v_d$ — скорость дрейфа электронов под действием электрического поля $E$. В обычных образцах $v_d$ определяется полем и средним временем свободного пробега $\tau$:

$$v_d = a\tau,$$

$$qE = ma,$$

$$j = nqv_d = qn\frac{\tau q}{m} E = qn\mu E = \sigma E,$$
где $m$ — масс электрона, $a$ — ускорение электрона между столкновениями, $j$ — плотность электрического тока, $\mu$ — подвижность электронов. В этой записи закона Ома подвижность $\mu$ и электропроводность $\sigma$ не зависят от размеров образца и поля $E$, то есть являются удельными параметрами.

Но если размеры образца малы по сравнению с длиной свободного пробега ($d < l = v\tau$) весьма вероятно, что ни одного акта рассеяния за время $\tau$ не произойдет. Электрон будет ускоряться полем, не испытывая соударений, как в вакууме, и за время пролета наберет скорость

$$v_d = \sqrt{\frac{2qEd}{m}}.$$

Тогда

$$j = nq\sqrt{\frac{2qEd}{m}}.$$

Очевидно, что и $\mu$ и $\sigma$ становятся зависимыми от линейных размеров и от величины поля. При таком *баллистическом* переносе электропроводность не только станет иной по значению, но может изменяться в зависимости от частоты. Изменятся и другие свойства материалов, определяемые чередованием актов рассеяния электронов по материалу, — коэффициент диффузии, теплопроводность. Численные оценки длины свободного пробега показывают, что $l$ у разных материалов меняется в пределах от долей до десятков нм.

Но что понимают под [средней длиной свободного пробега](https://ru.wikipedia.org/wiki/%D0%94%D0%BB%D0%B8%D0%BD%D0%B0_%D1%81%D0%B2%D0%BE%D0%B1%D0%BE%D0%B4%D0%BD%D0%BE%D0%B3%D0%BE_%D0%BF%D1%80%D0%BE%D0%B1%D0%B5%D0%B3%D0%B0)? (англ. [mean free path](https://en.wikipedia.org/wiki/Mean_free_path)). Различают понятия средней длины свободного пробега при упругом (англ. elastic mean free path) и неупругом (англ. [inelastic mean free path](https://en.wikipedia.org/wiki/Inelastic_mean_free_path)) рассеяниях. 




### Длина волны электрона

Свободный электрон, движущийся в трехмрной системе, имеет кинетическую энергию, величина которой, в соответствии с пространственными компонентами его импульса $p_x$, $p_y$, $p_z$, составляет

$$E = \dfrac{p_x^2+p_y^2+p_z^2}{2m}$$

или, в волновом представлении,

$$E = \dfrac{\hbar^2(k_x^2+k_y^2+k_z^2)}{2m},$$

где $m$ — эффективная масса электрона, $\hbar$ — приведенная постоянная Планка ($\hbar = h/2\pi$), $k_x$, $k_y$, $k_z$ — пространственные компоненты волнового вектора $\vec{k}$. Плотность электронных состояний при этом является непрерывной параболической функцией энергии 

$$n_\text{3D} = \dfrac{\sqrt{2m^3E}}{\pi^2\hbar^3}$$

Принципиально новые возможности возникают, когда размеры элементов в структурах становятся сопоставимы с [длиной волны электрона](https://ru.wikipedia.org/wiki/%D0%92%D0%BE%D0%BB%D0%BD%D1%8B_%D0%B4%D0%B5_%D0%91%D1%80%D0%BE%D0%B9%D0%BB%D1%8F) в веществе $\lambda$. Согласно формуле де Бройля

$$p = \frac{h}{\lambda},$$
где $p$ — импульс частицы, $h$ — постоянная Планка. Если частица массой $m$ имеет импульс $p$, то 

$$E = \frac{p^2}{2m} = \frac{h^2}{2m\lambda^2},$$

$$\lambda = \frac{h}{\sqrt{2mE}}.$$

Представим, что электрон находится внутри тонкого слоя толщиной $d$, то есть в потенциальной яме высотой $U$ и толщиной $d$, причем $U$ значительно больше энергии частицы в яме. Вне ямы вероятность нахождения электрона крайне мала и, следовательно волновая функция $\psi(x)$, квадрат модуля которой равен вероятности нахождения частицы, на границах ямы близка к нулю. Выполнение этого условия возможно лишь при определенных значениях $\lambda$, связанных с толщиной $d$ очевидным соотношением $d = n\lambda/2$ при $n = 1, 2, 3, ...$ Следовательно $\lambda = 2d/n$ и значение импульса, волнового вектора и энергии дискретны и определяются линейными размерами структуры:

$$p_n = \frac{hn}{2d},$$

$$k_n = \frac{2\pi}{\lambda_n} = \frac{n\pi}{d},$$

$$E_n = \frac{h^2n^2}{8md^2}.$$

Такие ямы и описываемые ими тонкие слои называются квантовыми ямами. В таком слое движение электрона в зоне проводимости по двум координатам, так же как в обычном веществе, характеризуется непрерывной зависимостью энергии от импульса (в простом случае параболической), а вдоль одной координаты, перпендикулярной границе слоя, квантованно. Конечная концентрация электронов, тепловое движение, возможные неоднородности структуры материала являются причиной размытия энергетических уровней, так что они превращаются в узкие *минизоны*.

Если мы ограничим тело по двум координатам, например, превратим его в тонкий параллелепипед, то разрешенные энергетические уровни

$$E_{nl} = \frac{h^2n^2}{8md_1^2} + \frac{h^2l^2}{8md_2^2},$$

где $d_1$ и $d_2$ — размеры прямоугольного параллелепипеда в сечении, а $n$ и $l$ — целые числа. Такое ограничение движения носителей заряда (электров и дырок), приводящее вследствие их квантово-волновой природы к дискретности энергий разрешенных состояний называют квантовым ограничением (quantum confinement). Число направлений, в которых эффект квантового ограничения отстуствует, используется в качестве критерия для классификации низкоразмерных структур. Так, при ограничении по двум направлениям, создают квантовые нити, а при ограничении по трем координатам — квантовые точки, и во всех таких типах структур получать совершенно иную, чем в монолитных материалах, зонную структуру. При переходе от одного типа квантовых ограничений к другому изменяется не только зонная структура, но и плотность состояний — количество уровней на единицу энергии и вид зависимостей плотности состояний от энергии. Энергетическая зонная структура является основой, определяющей поведение вещества при различных воздействиях, его электрофизические и оптические свойства.

# Боровский радиус экситона

При электронном возбуждении (например, при воздействии внешнего излучения), в полупроводнике образуются слабосвязанные электронно-дырочные пары —экситоны Ванье-Мотта. Область делокализации экситона, определяемая боровским радиусом экситона $r_B$.

$$
r_B = \frac{\hbar^2\varepsilon}{me^2},
$$

где $\hbar$ — редуцированная постоянная Планка, $\varepsilon$ — диэлектрическая проницаемость материала, $e$ — элементарный заряд, $m$ — приведенная масса экситона, выражаемая через эффективные массы электрона и дырки $m_e$ и $m_h$: $1/m = 1/m_e + 1/m_h$.

В силу того, что экситон является водородоподобной квазичастицей, модель описания энергетического строения экситона во многом сходна с предложенной Нильсом Бором моделью атома водорода. Поэтому удобной масштабной единицей области делокализации экситона является *боровский радиуc* — радиус ближайшей к ядру орбиты электрона в атоме водорода:

$$
a_0 = \frac{\hbar^2}{m_0e^2} = 0,0529 \text{ нм},
$$

где $m_0$ --- масса электрона. Как видно при подстановке $a_0$ в выражение для боровского радиуса экситона использование такой масштабной единицы облегчает сравнение $r_B$ для различных материалов:

$$
r_B = \frac{\varepsilon m_0}{m}a_0,
$$

Приведенная масса экситона $m$ для большинства полупроводников лежит в диапазоне десятых и сотых долей $m_0$, в то время как диэлектрическая проницаемость всегда больше единицы, поэтому для всех полупроводников выполняется условие $r_B \gg a_0$. Если радиус частицы полупроводника $r$ сопоставим с $r_B$, электронные свойства частицы значительно отличаются от свойств объемного материала. В этом случае говорят о *конфайнменте* — пространственном ограничении экситона и появлении квантово-размерных свойств. В то время как в массивных полупроводниках проявление экситонных состояний в спектрах поглощения ослабляется вследствие экранировки кулоновского взаимодействия $e^-$ и $h^+$ из-за высокой концентрации носителей заряда, в наночастицах число носителей заряда меньше и экситонные особенности ярко проявляются в спектре поглощения даже при комнатной температуре.

### Критический размер в сегнетоэлектрических наноструктурах

Остановимся подробнее на одном параметре — диэлектрической постоянной. Известно, что диэлектрическая постоянная, определенная для таблеток, полученных путем прессования наночастиц PbTiO$_3$, достигает максимума при размерах исходных частиц  около 100 нм и понижается при уменьшении величины частиц, что связывают с влиянием границ зерен и пустот внутри гранул. 

Под критическим размером в сегнетоэлектриках $L_{cr}$ понимают максимальную толщину пленки (или размер кристалла), несовместимые с существованием сегнетоэлектричества.

![](Figs/tc.png)

*Рис. Сдвиг точки Кюри в сторону низких температур в кристаллах титана свинца по мере их измельчения*

### Длина спиновой релаксации

Спин, будучи одной из фундаментальных характеристик электрона,
приводит к появлению новых особенностей транспорта носителей
заряда в наноструктурах. Спиновые эффекты возникают, когда в материале появляется спиновый дисбаланс заселенности энергетических уровней.  Такой дисбаланс обычно присутствует в ферромагнитных материалах, у которых плотности вакантных состояний для электронов с различными спинами практически идентичны, однако эти состояния существенно различаются по энергии.  Энергетический сдвиг приводит к заполнению разрешенных зон электронами с одним определенным спином и к появлению у материала собственного магнитного момента.

Собственную спиновую поляризацию электронов определяют как отношение разности концентраций электронов с различными спинами ($n_\uparrow$ и $n_\downarrow$) к их общей концентрации:

$$P =\dfrac{n_\uparrow - n_\downarrow}{n_\uparrow + n_\downarrow}$$

Но нужно понимать, что при двежении электро может изменить свой спин. Для практических применений необходимо знать как долго электрон «помнит» спиновую ориентацию. В качестве характеристики «спиновой памяти» используют среднее расстояние, проходимое электроном до изменения своего спина — длина спиновой релаксации (spin relaxation length) $l_s$.  В твердых телах ее величина превышает 100 нм и определяется спин-независимым средним свободным пробегом электронов.

Два основных эффекта, а именно - гигантское магнитосопротивление (giant magnetoresistance) и туннельное магнитосопротивление (tunneling magnetoresistance) - являются следствием особенностей транспорта носителей заряда, контролируемого спином электронов в наноразмерных структурах. Эти эффекты составляют основу нового направления в науке и технике, которое получило название «сnинтроника» (spintronics). Основная задача спинтроники - создание элементов электронной обработки информации с использованием в качестве носителей информации как заряда электрона, так и его спина. Возможность контроля и управления спиновыми состояниями в твердых телах представляет также значительный интерес для практической реализации идей квантовых вычислений (quantum computation), которые обещают революционный прогресс в развитии информационных систем.

### Размер магнитного домена

В отличие от оптических магнитные свойства наносистем определяются не только размерами частиц и их морфологией, но и характером взаимодействия как между частицами, так и между частицами и матрицей. У магнитных наноматериалов могут проявляться однодоменное состояние и суперпарамагнетизм. Для магнитных свойств размерный эффект проявляется в значительном понижении точки Кюри — температуры перехода от ферромагнитного состояния к парамагнитному. Для наночастиц железа, кобальта, никеля размером менее 10 нм точка Кюри находится на сотни градусов ниже, чем для макроскопических образцов.

Магнитные размерные эффекты проявляются очень ярко у кластеров палладия. Макроскопические образцы Pd обладают парамагнетизмом и их магнитная восприимчивость почти не зависит от температуры. Магнитная восприимчивость гигантских кластеров палладия в несколько раз меньше, чем макроскопического металла, но они остаются парамагнитными. При значительном уменьшении размеров кластера (до десятков атомов палладия) они становятся диамагнитными. Размер дисперсных частиц влияет также на коэрцитивное поле. Коэрцитивное поле кластеров железа ($d$ < 4 нм) почти нулевое.

Еще одно важное магнитное свойство высокодисперсных частиц — низкая магнитная анизотропия. В поликристаллических материала минимальная магнитная анизотропия ферромагнетиков достигается при размерах зерен 10-20 нм. Потери при перемагничивании таких наноматериалов малы.

### Размер зерна

Консолидированные наноструктурированные материалы можно представить как систему, состоящую из упорядоченных областей — зерен и межзеренных границ. При этом, если в зернах соблюдается одинаковое упорядочение атомов (различия заключаются в размере и форме зерна), то структура границ сильно отличается: на межзеренных границах плотность упаковки может быть на 20–40% меньше теоретической. Толщина межзеренной прослойки составляет обычно 0,5–2 нм. Ввиду разупорядочения атомов в межзеренном пространстве, их состояние называют *газоподобным*.

Механические свойства, а именно твердость, прочность, пластичность, модуль упругости, усталостные параметры материалов, определяются наличием различных дефектов, их концентрацией и распределением. Изменение механических свойств обусловлено, в первую очередь, особым распределением дефектом, отличных от объемного материала.

Наличие неупругого участка на кривой <<напряжение–деформация>> обусловлено движением дислокаций, вызывающих пластическую деформацию, а общее снижение прочности — наличием микротрещин и межзеренных границ, т.е. появлением различных дефектов в материале. Однако при уменьшении элементов системы возможно создание такой ситуации, при которой образование дефекта в отдельно взятой частице стане крайне маловероятным. Кроме того, в нанокристаллах дефекты могут активно взаимодействовать с поверхностью, например вытесняться из объема частицы на ее поверхность.

Гриффитсом в 1920 г. установлено увеличение прочности на разрыв при утончении волокон стекла. Так, для стеклянных волокон диаметром 2,5 мкм предел прочности на разрыв составляет 3–500 МПа, в то время как для обычного стекла $\sim$100 МПа. 

Такое изменение прочности в зависимости от диаметра стержня связано с тем, что при уменьшении толщины, дефекты структуры все легче выходят на поверхность. 

У поликристаллических материалов в большом диапазоне размеров зерен наблюдается увеличение твердости с уменьшением размера кристаллитов, которое хорошо описывается соотношением Холла–Петча для предела текучести $\sigma_T$:

$$
\sigma_T = \sigma_0 + \frac{k}{\sqrt{d}},
$$

где $\sigma_0$ — внутреннее напряжение, препятствующее распространению пластического сдвига в теле зерна, $k$ — коэффициент пропорциональности,  $d$ — размер зерна. 

Из формулы видно, что при уменьшении размера зерна происходит рост прочности материала, обусловленное непосредственно взаимодействием дислокаций и межзеренных границ. Движение дислокаций затормаживается на границе из-за невозможности перехода в соседнее зерно в силу различной ориентации кристаллографических плоскостей и наличия межзеренной границы.  Соотношение Холла–Петча хорошо описывает механические свойства материалов с $d > 50 \text{ нм}$, в которых деформации происходят преимуществено по дислокационному механизму. При дальнейшем уменьшении $d$ значительный вклад в деформацию материала вносят процессы, происходящие на межзеренных границах. При $d < 30 \text{ нм}$ приведенное выражение перестает описывать реальную зависимость. При этих размерах зерен керамика может переходить из прочного состояния в сверхпластичное, когда даже при небольшом нагреве и малых нагрузках можно деформировать (прессовать или вытягивать) материал без разрушения. Этот переход объясняется сменой механизма деформации — уже не происходит деформации зерен при нагрузке, а они начинают скользить вдоль межзеренных границ.

Таким образом, можно получить керамику с наноразмерными зернами, прессованием или формованием задать форму детали, а потом отжигом увеличить размер зерен, придав материалу необходимые прочностные характеристики.

Эту особенность нанокристаллических материалов называют обратным эффектом Холла–Петча. Предложено обобщение закона Холла–Петча, позволяющее распространить закон на оба случая:

$$\label{common-Hall-Petch}
\sigma_T = \sigma_0 + k\sqrt{\frac{1-P_{dis}}{d}},
$$

где $P_{dis}$ — вероятность поглощения дислокацией границей зерен ($P_{dis} = 0$ соответствует жестким границам в обычном законе Холла–Петча, $P_{dis} = 1$ — поглощению всех дислокаций границами зерен). Величина $P_{dis}$ растет при увеличении количества атомов, соседствующих с дислокациями, поэтому $P_{dis}$ увеличивается при уменьшении $d$.

Зависимость немонотонна, и имеет максимум, лежащий для металлов обычно вблизи 10–30 нм, при одном и том же составе соответствующим наиболее прочным нанокристаллическим конструкционным материалам.

### Размер петли Франка-Рида

Для большинства металлов объем, приходящийся на одну вакансию > 5 нм$^3$, т.е. при меньших размерах частица не может содержать даже одной вакансии. Наличие атомов в междоузлиях еще менее вероятно, т.к. энергия образования такого дефекта еще больше. Еще большее влияние оказывает локальное изменение решетки вблизи дефекта — вакансия или междоузельный атом создают напряжение, убывающее пропорционально $1/r^3$. В наночастицах реализуется взаимодействие дефектов с поверхностью раздела. При отсутствии внешних напряжений точечные дефекты вытесняются на поверхность, а при наличии неупругой матрицы — смещаются в центр.

Доминирующим механизмом пластической деформации в кристаллах является движение дислокаций. При перемещении дислокаций возможно их размножение, например на источниках Франка–Рида (Рис. ?). Если размеры петли Франка–Рида превосходит размер частиц, размножение дислокаций по этому механизму не происходит.

![](Figs/FR.jpg)
*Рис. Схема источника дислокаций Франка — Рида. В точках А и В закреплен отрезок дислокации. Под действием внешней нагрузки (стрелка) он прогибается, принимая последовательно конфигурации а — ж, пока не отшнуруется замкнутая дислокационная петля с восстановлением исходного отрезка АВ. На стадии е притягивающиеся участки петли m и n аннигилируют.*

```
'''Научно-популярная телепередача о получении
и использовании беспористых тонкопленочных покрытий,
свойствах наночастиц, применениях наночастиц в медицине,
проблеме транспорта и накопления наночастиц,
композиционных наноматериалах для авиации и космоса,
лазерно-плазменных методах синтеза.'''

from IPython.lib.display import YouTubeVideo
YouTubeVideo('GhvpcJqSKTU')
```

# Упражнения и задачи

1. При каком минимальном $n$ размер частицы $\text{Fe$_n$}$ попадает в нанодиапазон, если радиус атома железа равен 132 пм. Устойчиво ли такое состояние?

2. Во сколько раз капиллярное давление капли ртути радиусом 10 нм превышает атмосферное давление, если поверхностное натяжение ртути при комнатной температуре составляет 486,5 мДж/м²?

3. В GaAs $m_e = 0.07 m_0$, $m_h = 0.5 m_0$. Определите при каких размерах тонких пленок в двухмерных наноструктурах можно ожидать наблюдение квантово-размерных свойств равновесных носителей заряда.

4. Длина ребра кубической частицы с простой кубической решеткой равна 2.1 нм. Определите долю положений, в которых атомы, из которых состоит частица имеют 3, 4 и 5 соседей. Постоянная решетки материала равна 2.1 Å. Изменением межатомных расстояний в области наномасштабных пренебречь.

![](Figs/MgO.png)

*Рис. Схематическое представление граней (100), (110) и (111) в структуре оксида магния MgO*

# Литература
1. [Андриевский Р. А. Наноматериалы: концепция и современные проблемы //Российский химический журнал. – 2002. – Т. 46. – №. 5. – С. 50-56.](http://fhmas.chem.msu.ru/rus/jvho/2002-5/50.pdf)
2. Фридкин В. М. Критический размер в сегнетоэлектрических наноструктурах //Успехи физических наук. – 2006. – Т. 176. – №. 2. – С. 203-212.
3. Макаров Г. Н. Применение лазеров в нанотехнологии: получение наночастиц и наноструктур методами лазерной абляции и лазерной нанолитографии //Успехи физических наук. – 2013. – Т. 183. – №. 7. – С. 673-718.
4. Марков В. Ф., Маскаева Л. Н. Основы коллоидной химии: учеб. пособие //Екатеринбург: Изд-во УрФУ. – 2011.
