Repository: nanomaterials/course

==Обращаем внимание, что курс представлен в черновой форме, в том числе эта страница==

# Курс «Наноматериалы»

Курс «Наноматериалы» посвящен современному материаловедению низкоразмерных систем и состоит из блокнотов [Jupyter](https://jupyter.org), содержащих конспект лекции, программируемые иллюстрации теоретических положений и лабораторные работы по моделированию наноматериалов. Курс представлен пока в незаконченной, черновой форме, запуск курса — февраль 2019 г. Экспериментальные лабораторные работы и чтение лекций проводятся на [кафедре микро- и наноэлектроники](https://etu.ru/ru/fakultety/fakultet-elektroniki/sostav-fakulteta/kafedra-mikroelektroniki/) [СПбГЭТУ «ЛЭТИ»](https://etu.ru/ru/universitet/), учебно-научная лаборатория «Наноматериалы».

Выбор такого подхода обусловлен следующими причинами:
* Современное материаловедение развивается настолько динамично, что любое печатное пособие устаревает в течение нескольких лет. Поэтому необходима форма, позволяющая непрерывно обновлять курс так, чтобы он оставался доступен студентам не только текущего года, но и прошлых лет, а также выпускникам.
* Наиболее эффективным для изучения темы видится подход, при котором студент может не только читать теорию, но сразу же проверять гипотезы, закрепляя собственное понимание. Формат Jupyter Notebook позволяет сочетать в одном файле текст, формульные выражения, видео и программы, моделирующие рассматриваемые аналитические выражения.
* Тенденцией образования стало овладение людей различных профессий программированием для автоматизации различных рутинных задач. В данном курсе студенты для его прохождения не обязаны знать язык программирования , но те, кто захотят разобраться в деталях, смогут приобрести дополнительную практику. В курсе в качестве языка программирования используется Python версии 3.5 и выше.

# Как пользоваться курсом

Курс создается с возможностью чтения непосредственно с экрана компьютера, в том числе мобильных устройств. Однако для запуска программных ячеек и выполнения лабораторных работ потребуется воспользоваться одним из  вариантов:
* Воспользоваться удаленным сервисом https://mybinder.org (будет описано позже, есть ограничение в объеме выделяемой памяти)
* Сохранить каталог с курсом локально: 1) простым образом, сохранив zip-папку и обновляя ее при необходимости, 2) сохранив и обновляя при помощи среды Git. Для работы с файлами используется среда Jupyter. Самым простым способом установки большинства необходимых библиотек является дистрибутив [Anaconda](https://www.anaconda.com/download/).

# Оценка успеваемости

В конце курса проводится экзамен. Для допуска к экзамену необходимо провести и защитить отчеты по всем лабораторным работам, а также написать  все контрольные работы на удовлетворительную оценку. Контрольные работы состоят из пяти вопросов и содержат в том числе упражнения и задачи. В соответствии с баллами, полученными по результатам контрольных работы и защиты отчетов по лабораторным работам составляется рейтинг, которых учитывается при выставлении оценки на экзамене.

Каждую контрольную работу можно переписать, однако при переписывании дается другой вариант. Новая оценка замещает предыдущую.

# Содержание курса

1. [Размерные эффекты и корреляционные радиусы физических явлений](01_-_Nanoscale/Lecture.ipynb)
2. [Электронное строение низкоразмерных структур](02_-_From_atoms_to_nanomaterials/Lecture_and_lab.ipynb)
3. [Кластеры](03_-_Clusters/Lecture.ipynb)
4. [Металлические наночастицы](04_-_Metal_NPs/Lecture.ipynb)
5. [Нанокристаллы полупроводниковых материалов](05_-_Semiconductor_NPs/Lecture.ipynb)
6. [Наночастицы широкозонных полупроводников и диэлектриков](06_-_Widegap_NPs/Lecture.ipynb)
7. [Общие свойства наночастиц различной природы](07_-_Properties_of_NPs/Lecture.ipynb)
8. [Нанопроволоки и наностержни](08_-_1D_Structures/Lecture.ipynb)
9. [Тонкие пленки и покрытия](09_-_2D_Nanomaterials/01_Thin_films.ipynb)
10. [Многослойные структуры, сверхрешетки и фотонные кристаллы](09_-_2D_Nanomaterials/02_Photonic_crystals.ipynb)
11. [Консолидированные наноматериалы и нанокомпозиты](10_-_3D_Nanomaterials/Nanocomposites.ipynb)
12. [Самоорганизация и самосборка](10_-_3D_Nanomaterials/Self-organization.ipynb)

# Взаимосвязь с другими курсами

В курсе почти не рассматриваются пористые, углеродные и органические материалы, так как соответствующие курсы проходят у студентов направления в осеннем семестре следующего учебного года. Также малое внимание уделено направлению магнитных материалов в связи с тем, что соответствующий курс читается в бакалавриате. В качестве базового курса служит курс "Материаловедение микро- и наносистем".

==Обращаем внимание, что курс представлен в черновой форме, в том числе эта страница==

File: 06_-_Widegap_NPs/Lecture.ipynb
# Наночастицы широкозонных полупроводников и диэлектриков

# Содержание
- [Конспект лекции](#%D0%9A%D0%BE%D0%BD%D1%81%D0%BF%D0%B5%D0%BA%D1%82-%D0%BB%D0%B5%D0%BA%D1%86%D0%B8%D0%B8)
- [Физические методы синтеза наночастиц широкозонных полупроводников](#%D0%A4%D0%B8%D0%B7%D0%B8%D1%87%D0%B5%D1%81%D0%BA%D0%B8%D0%B5-%D0%BC%D0%B5%D1%82%D0%BE%D0%B4%D1%8B-%D1%81%D0%B8%D0%BD%D1%82%D0%B5%D0%B7%D0%B0-%D0%BD%D0%B0%D0%BD%D0%BE%D1%87%D0%B0%D1%81%D1%82%D0%B8%D1%86-%D1%88%D0%B8%D1%80%D0%BE%D0%BA%D0%BE%D0%B7%D0%BE%D0%BD%D0%BD%D1%8B%D1%85-%D0%BF%D0%BE%D0%BB%D1%83%D0%BF%D1%80%D0%BE%D0%B2%D0%BE%D0%B4%D0%BD%D0%B8%D0%BA%D0%BE%D0%B2)
- [Химические методы синтеза наночастиц широкозонных полупроводников](#%D0%A5%D0%B8%D0%BC%D0%B8%D1%87%D0%B5%D1%81%D0%BA%D0%B8%D0%B5-%D0%BC%D0%B5%D1%82%D0%BE%D0%B4%D1%8B-%D1%81%D0%B8%D0%BD%D1%82%D0%B5%D0%B7%D0%B0-%D0%BD%D0%B0%D0%BD%D0%BE%D1%87%D0%B0%D1%81%D1%82%D0%B8%D1%86-%D1%88%D0%B8%D1%80%D0%BE%D0%BA%D0%BE%D0%B7%D0%BE%D0%BD%D0%BD%D1%8B%D1%85-%D0%BF%D0%BE%D0%BB%D1%83%D0%BF%D1%80%D0%BE%D0%B2%D0%BE%D0%B4%D0%BD%D0%B8%D0%BA%D0%BE%D0%B2)
   - [Детонационный синтез ультрадисперсных алмазов](#%D0%94%D0%B5%D1%82%D0%BE%D0%BD%D0%B0%D1%86%D0%B8%D0%BE%D0%BD%D0%BD%D1%8B%D0%B9-%D1%81%D0%B8%D0%BD%D1%82%D0%B5%D0%B7-%D1%83%D0%BB%D1%8C%D1%82%D1%80%D0%B0%D0%B4%D0%B8%D1%81%D0%BF%D0%B5%D1%80%D1%81%D0%BD%D1%8B%D1%85-%D0%B0%D0%BB%D0%BC%D0%B0%D0%B7%D0%BE%D0%B2)
      - [Гетерогенный катализ](#%D0%93%D0%B5%D1%82%D0%B5%D1%80%D0%BE%D0%B3%D0%B5%D0%BD%D0%BD%D1%8B%D0%B9-%D0%BA%D0%B0%D1%82%D0%B0%D0%BB%D0%B8%D0%B7)
   - [Фотокаталитические методы очистки воды и воздуха](#%D0%A4%D0%BE%D1%82%D0%BE%D0%BA%D0%B0%D1%82%D0%B0%D0%BB%D0%B8%D1%82%D0%B8%D1%87%D0%B5%D1%81%D0%BA%D0%B8%D0%B5-%D0%BC%D0%B5%D1%82%D0%BE%D0%B4%D1%8B-%D0%BE%D1%87%D0%B8%D1%81%D1%82%D0%BA%D0%B8-%D0%B2%D0%BE%D0%B4%D1%8B-%D0%B8-%D0%B2%D0%BE%D0%B7%D0%B4%D1%83%D1%85%D0%B0)
- [Упражнения и задачи](#%D0%A3%D0%BF%D1%80%D0%B0%D0%B6%D0%BD%D0%B5%D0%BD%D0%B8%D1%8F-%D0%B8-%D0%B7%D0%B0%D0%B4%D0%B0%D1%87%D0%B8)
- [Литература](#%D0%9B%D0%B8%D1%82%D0%B5%D1%80%D0%B0%D1%82%D1%83%D1%80%D0%B0)

# Конспект лекции

Широкозонные полупроводники и диэлектрики не поглощают излучение в видимом диапазоне электромагнитные волн. Однако в случае наночастиц возможно наблюдение рассеяния света. В частицах мала концентрация свободных носителей заряда, однако сопротивление образцов за счет развитой поверхности может меняться в результате внешнего воздействия (сенсорика). Малая проводимость также интересна для использования пьезоэлектрических свойств. Химическая инертность представляет интерес для создания покрытий и оболочек других частиц.

# Физические методы синтеза наночастиц широкозонных полупроводников

- **Метод дугового разряда**. Для испарения материала используется дуга между металлическими электродами в смеси инертного с реагирующим газом. Так, наночастицы нитрида алюминия AlN размером 15-80 нм можно получить в результате зажигания разряда между катодом из W и анодом из Al в газовой смеси азота и аргона.


# Химические методы синтеза наночастиц широкозонных полупроводников

- **Твердофазный синтез**. Механическое смешение оксидов/карбонатов и длительный отжиг при высоких температурах. Продукт образуется на границе реагентов - процесс определеяется кинетикой диффузии, а значит степенью измельчения и температурой. Таким образом получают частицы Al2O3. Однако размеры частиц достаточно большие и могут достигать мкм.
- **Золь-гель технология**
- **Соосаждение**
- **Сольвотермический (сольвотермальный) метод**. Реакция протекает в закрытом сосуде — автоклаве.  Давление, создаваемое за счет испарения раствора, повышает температуру кипения системы. Обычно используются такие растворители как вода, этанол или толуол.
- **Сжигание геля** (gel combustion, autocombustion). Окислительно-всосстановительная реакция, в которой взаимодействуют: 1) источник оксида металла, 2) окислитель, 3) "топливо". Крайним случаем можно считать детонационный синтез, используемый для получения алмазов.
- **Темплатный синтез**


Получение наночастиц по методу автогорения геля проводится в два этапа:
1. Приготовление прекурсора (геля). В качестве источников металлов используются нитраты. Нитрат металла растворяется в воде до получения прозрачного раствора и смешивается с раствором топлива. В качестве топлива чаще всего используются глицин, лимонная кислота или мочевина. Полученный смешанный раствор упаривают при 80-100С до получения вязкого геля. Важно получить однородный гель с минимальным содержанием воды.
2. Горение. Полученный гель нагревается до 200-250С, при этом происходит самовозгорание, обусловленное экзотермической реакцией разложения прекурсора. Характерное время процесса - 5-10 с. В результате выделяющегося газа (азота) происходит многратное увеличение объема. Горение беспламенное, так как в реакции обычно не участвует кислород.

Рассмотрим расчет на примере получения 1 г наночастиц оксида лантана $\text{La$_2$O$_3$}$.

В качестве источника необходимо использовать нитрат. Таким образом, источник $\text{La(NO$_3$)$_3$ $\cdot$ 6H$_2$O}$. Соли часто являются гидратами, это необходимо учитывать при расчете массы (учитывать молекулярную массу гидрата), однако в геле взаимодействует непосредственно сама нитратная соль. В качестве топлива будем использовать глицин $\text{NH$_2$CH$_2$COOH}$. Продуктом реакции будет искомый оксид, азот, углекислый газ и пары воды:

$$\text{La(NO$_3$)$_3$} + \text{NH$_2$CH$_2$COOH} \rightarrow \text{La$_2$O$_3$} + \text{N$_2$} + \text{CO$_2$} + \text{H$_2$O}.$$

Очевидно, что реакцию необходимо уравнять.

$$6\text{La(NO$_3$)$_3$} + 10\text{NH$_2$CH$_2$COOH} \rightarrow 3\text{La$_2$O$_3$} + 14\text{N$_2$} + 20\text{CO$_2$} + 25\text{H$_2$O}.$$

```
'''
Пример автогорения геля.
'''

from IPython.lib.display import YouTubeVideo
YouTubeVideo('OFEbiMxKa_8')
```

## Детонационный синтез ультрадисперсных алмазов

Основные области применения технических алмазов – обрабатывающая и горная промышленность. Абразивные алмазные порошки наносятся на дисковые пилы, напильники, фрезерный инструмент, сверла, буровые коронки. Шлифовальные алмазные порошки применяются для тонкой доводки поверхностей различных изделий, в том числе и ювелирных камней на гранильных фабриках. Алмазные фильеры используются при протягивании тонкой проволоки. 

В сравнительно недавнее время алмазы нашли широкое применение в электронной технике. Алмазы незаменимы в качестве деталей электронных
приборов, работающих в экстремальных условиях: при низких и высоких температурах, в сильных электромагнитных полях, в потоках ионизирующих
излучений, в агрессивных средах и т.п. В частности, алмазы широко используются как детекторы ядерных излучений, как термометры, работающие при облучении нейтронными потоками, как теплоотводы, полупроводники и т.п.

Широкое техническое применение алмаза обусловлено уникальными физико-химическими свойствами, связанными с особенностями строения его кристаллической решетки.

Все это явилось стимулом для многочисленных попыток синтезировать алмаз в лабораторных условиях. Теоретические обоснования получения искусственных алмазов были сделаны в конце 30-х годов XX века. Первые оценки условий превращения графита в алмаз, сделанные О.И. Лейпунским, показали, что такой переход возможен при давлении $Р\approx6 \text{ ГПа}$ и температуре $Т = 2300 \text{ К}$. В настоящее время алмазы синтезируются с применением различных технологий, определяемых фазовой диаграммой углерода в координатах давление–температура ($Р-Т$) (рис.): в области термодинамической устойчивости алмаза при Р > 4 ГПа, T > 1270 К; в метастабильных для алмаза условиях при Р от 1 до 100 ГПа и Т от 870 до 1070 К. В первом случае синтез происходит в конденсированной фазе (давления либо статические, либо динамические). Во втором случае образование алмазов происходит в результате конденсации углерода из газовой фазы.

![](Figs/carbon-diagram.png)

*Рис. Фазовая диаграмма углерода. Область внутри синей кривой соответствует параметрам синтеза алмазов по технологии фирмы Дюпон [Новиков, 1999]*

Рынок синтетических алмазов постоянно растет и составляет в настоящее время свыше 100 т в год. Отсюда очевидна актуальность совершенствования технологий массового производства синтетических алмазов.

В 70-х годах интенсивно начало развиваться направление получения искусственных “взрывных” алмазов – их синтез непосредственно при [детонации твердых взрывных веществ](https://ru.wikipedia.org/wiki/%D0%A3%D0%B4%D0%B0%D1%80%D0%BD%D0%BE-%D0%B2%D0%BE%D0%BB%D0%BD%D0%BE%D0%B2%D0%BE%D0%B9_%D1%81%D0%B8%D0%BD%D1%82%D0%B5%D0%B7) (ВВ). Оно распространяется по ВВ в виде ударной волны (называемой детонационной), на фронте которой происходит практически мгновенное выделение громадной энергии за счет разрыва химических связей ВВ. Скорость детонационной волны в мощных твердых ВВ составляет 7–8 км/с. Параметры детонационной волны: $Р \approx 20-30 \text{ГПа}$, температура $Т \approx 3000-4000 \text{К}$ соответствуют области стабильности алмаза на рис. В составе образующихся при детонации ряда ВВ газов (они называются продуктами взрыва) содержится значительное количество свободного углерода. Так, для ВВ, представляющих смесь тротила и гексогена (это достаточно мощные ВВ, используемые для снаряжения боеприпасов), содержание углерода лежит в пределах от 7 до 15% в зависимости от содержания компонент. Поэтому при взрыве и происходит образование алмазоподобной фазы углерода. Для сохранения образовавшейся фазы необходимо предотвратить ее окисление, а также графитизацию (обратный переход из алмаза в графит) при разлете продуктов взрыва в окружающую среду. Это обычно достигается охлаждением продуктов взрыва при их локализации в прочных замкнутых сосудах, сохраняющихся при взрыве внутри них заряда ВВ.

В качестве охлаждающей среды используются либо вода либо инертный газ, например углекислый газ, азот, либо продукты взрыва предыдущего заряда. Из оставшегося после взрыва твердого остатка путем механической и химической очистки выделяется алмазоподобная фаза углерода. Основные характеристики синтезированных частиц:

* Выход ∼ 4–10% от массы ВВ.
* Размеры основной массы частиц $d = 2-20 \text{нм}$.

Из-за малых размеров такие частицы получили название [ультрадисперсных алмазов](https://ru.wikipedia.org/wiki/%D0%9D%D0%B0%D0%BD%D0%BE%D0%B0%D0%BB%D0%BC%D0%B0%D0%B7) (УДА). Плотность и параметр кристаллической решетки получаемых УДА хорошо коррелируют с данными для природных алмазов. Примесей же в решетке “детонационных” алмазов значительно больше, чем у природных. Исследования показали, что размеры основной массы УДА практически не зависят от массы заряда ВВ. В твердых продуктах детонации наиболее крупных зарядов были обнаружены отдельные алмазные частицы с размерами до 90 нм.

Механизм синтеза УДА в детонационной волне можно представить следующим образом. В распространяющейся по твердому ВВ детонационной волне происходит разрушение бензольных колец на отдельные связки из атомов углерода. В результате последующих многократных взаимодействий из них образуются углеродные соединения, в частности циклогексан. Эти молекулы несут в себе элементы структуры кристаллической решетки алмаза, поэтому их можно рассматривать как зародыши алмазоподобной фазы углерода. Коалесценция зародышей приводит к образованию малых частиц – алмазных кластеров. В результате последующих взаимодействий происходит рост кластеров.

Задача построения теоретической модели синтеза УДА из-за многообразия сложных процессов, протекающих в детонационной волне, весьма трудная. Отчасти это связано и с тем, что столь малые частицы являются объектами, занимающими промежуточное положение между объектами микромира (атомы, молекулы) и макроскопическими объектами. Одна из известных моделей основана на предпосылке о решающей роли колебаний кристаллической решетки алмазных частиц (кластеров), возбужденных в волне. Основанные на этих качественных соображениях оценки показывают, что УДА с размерами около 4 нм (что соответствует максимуму распределения) образуются в детонационной волне за время порядка 2–5 нс, то есть значительная доля алмазных частиц синтезируется на фронте волны. В результате последующих столкновений и колебательных взаимодействий частиц, приводящих к сцеплению их кристаллических решеток, за фронтом вырастают более крупные частицы (до 40–90 нм). Эти оценки соответствуют результатам известных экспериментов. Как следует из фазовой диаграммы, минимальное значение давления, необходимое для получения алмаза, составляет 12,5 ГПа (тройная тока графит–алмаз–углерод). Установлено, что при этом выход алмазов составляет ∼ 1%, а отмассы графита размер частиц составляет 1 мкм.

При фазовом переходе графита в алмаз при ударном сжатии большое влияние оказывает начальная плотность используемого графитового порошка. Чем меньше плотность нагружаемых ударной волной брикетов графита, тем больше его температура. Это вызывает обратный переход алмаза в графит при последующем за сжатием снятии давления (разгрузке). Для быстрого выравнивания температуры, то есть для снижения эффекта обратного перехода алмаза в графит, к порошку графита подмешивают материал, имеющий небольшую температуру ударного сжатия (медь, никель). При этом выход алмазов достигает 20%.

![](Figs/det-carbon.png)

*Рис. Схема плоского нагружения для синтеза алмазов. Давление P $\approx$ 30–90 ГПа. 1 – плоский заряд BB, 2 – пластина-ударник, 3 – массивная металлическая матрица, 4 – нагружаемый брикет (графит) [Новиков, 1999]*

Для увеличения времени действия ударного импульса на графит или его смесь с металлами применяют различные схемы взрывного нагружения. Простейшая схема представлена на рис. Металлическая пластинка-ударник 2 разгоняется продуктами детонации плоского заряда ВВ 1 и ударяет по матрице 3 с размещенным в ней брикетом 4. Возможности этого метода ограничены эффективностью системы ВВ–пластина, связанной с низким коэффициентом превращения химической энергии ВВ в кинетическую энергию ударника. Создание необходимого давления требует увеличения скорости пластины, что требует уменьшения ее толщины $\Delta$ до нескольких миллиметров, а это, в свою очередь, значительно ограничивает длительность нагружения $\tau$, которая при данной схеме эксперимента составляет величину порядка $10^{-6} \text{c}$ (время нагружения определяется величиной $\tau = 2\Delta/v$, где $v$ – скорость звука в пластине). Существенное (примерно на порядок) увеличение длительности достигается при использовании цилиндрических зарядов, внутри которых по их оси располагается труба с графитовым порошком. На практике применяются заряды ВВ диаметром более метра и высотой несколько метров. При такой постановке эксперимента выход алмазов достигает 80%, а размеры частиц лежат в интервале 1–100 мкм. Очевидно, что возможности проведения таких экспериментов ограничены. С помощью метода рентгеноструктурного анализа установлено, что распределение частиц алмазов по размерам носит немонотонный характер с максимумом при $l = 3-4 \text{нм}$. Показано, что при изменении на порядок массы зарядов размеры УДА кубической модификации практически не меняются и находятся в указанном выше диапазоне.

```
'''Наноалмазы: об Арзамасе-16, детонационный синтез алмазов,
применение в медицине и однофотонных источниках. '''


from IPython.lib.display import YouTubeVideo
YouTubeVideo('GtaQk2om2ro')
```

### Гетерогенный катализ

Каталитические реакции на поверхности так же, как и реакции на поверхности электродов (электрохимия) и фотохимические процессы в тонких пленках (фотография), относятся к особой области химии — химии поверхности. В 50-е годы 
процессы адсорбции различных веществ на поверхности (первая химическая стадия в гетерогенном катализе) стали изучать на молекулярном уровне многочисленными физическими методами. В результате установили, что к реакциям на поверхности переходных металлов, оксидов металлов и других металлсодержащих соединений применимы все представления координационной и металлоорганической (в случае
органических реакций) химии. На поверхности металлов образуются первичные комплексы реагентов с атомом или группой атомов поверхности и продукты их превращений.

Так, простейший механизм реакции доокисления молекул угарного газа на поверхности оксида цинка описывается следующей схемой.

![](Figs/zno-co.png)

Вначале происходит образование поверхностных карбонатов, потом распад, ускоряемый адсорбирующимся кислородом.

## Фотокаталитические методы очистки воды и воздуха

*Фотокатализ*  — изменение скорости или возбуждение химических реакций под действием света в присутствии веществ (фотокатализаторов), которые поглощают кванты света и участвуют в химических превращениях участников реакции, многократно вступая с ними в промежуточные взаимодействия и регенерируя свой химический состав после каждого цикла таких взаимодействий.

Рассмотрим определение на примере реакции дегидрирования этилового спирта в водных растворах

C$_2$H$_5$OH $\rightarrow$ C$_2$H$_4$O + H$_2$ $\uparrow$

При комнатной температуре эта реакция не идет. Она может идти под действием света с длиной волны $\lambda < 205$ нм, которая соответствует краю поглощения этанола. Но это жесткий ультрафиолет, который практически отсутствует в солнечном спектре, достигающем поверхности Земли. В присутствии мелкодисперсного TiO$_2$ эта реакция идет с высоким квантовым выходом под действием света c $\lambda < 400$ нм. Фотонов с такими длинами волн много в солнечном спектре. Фотокатализаторы возбуждают химическую реакцию или, как говорят, расширяют спектр действия системы, то есть область длин волн света, при облучении которыми идет реакция.

При воздействии соответствующего излучения в полупроводниковых частицах происходят следующие процессы:
а) поглощение электромагнитного излучения с рождением электронно-дырочных пар,
б) диффузия электронов и дырок к поверхности полупроводника,
в) объемная рекомбинация электронов и дырок,
г) поверхностная рекомбинация электронов и дырок,
д) полезные реакции электронов и дырок с адсорбированными молекулами.

Схематически процессы, происходящие на частице TiO$_2$, изображены на рисунке.

![](Figs/TiO2_NP.png)

*Рис. Схематическое изображение процессов, идущих на полупроводниковой частице* [Савинов, 2000]

В терминах окислительно-восстановительных потенциалов реакционная способность электрона и дырки на поверхности TiO2 характеризуется следующими величинами: потенциал электрона ∼ −0,1 В, потенциал дырки ∼ +3 В относительно нормального водородного электрода. Инымисловами, электрон способен реагировать с кислородом, рождая последовательность реакций:

- $e^-$ + O$_2$ $\rightarrow$ O$_2^-$,
- O$_2^-$ + $e^-$ $\rightarrow$ O$_2^{2-}$ $\rightarrow$  O$^-$ + O$^-$,
- O$_2^{2-}$ + 2H$^+$ $\rightarrow$ H$_2$O$_2$,
- O$^-$ + $e^-$ $\rightarrow$ O$^{2-}$
- H$_2$O$_2$ + $e^-$ $\rightarrow$ OH$\cdot$ + OH$^-$,
- O$^-$ + H$^+$ $\rightarrow$ OH$\cdot$,
- $h^+$ + H$_2$O $\rightarrow$ OH$\cdot$ + H$^+$,
- $h^+$ + C$_x$H$_y$O$_z$  $\rightarrow$ C$_x$H$_{y-1}$O$_z$ + H$^+$

Образующиеся молекулы такие как O$^-$ и радикал OH$\cdot$ являются мощными окислителями. Таким образом, поверхность наночастиц становится под светом сильнейшим окислителем.

Квантовый выход реакции определяется как отношение числа носителей заряда, участвующих в фотокаталитической реакции к числу поглощенных квантов электромагнитного излучения. Квантовый выход реакции можно представить следующим образом:

$$\Phi = \eta_i \eta_r,$$

где $\eta_i$ — доля носителей тока, достигших поверхности, $\eta_r$ доля носителей тока, вступивших в полезную реакцию (избежавших поверхностной рекомбинации).

Если размер частицы сравним или меньше длины свободного пробега носителей заряда, то $\eta_i \rightarrow 1$.

Из эксперимента известно, что для частиц TiO$_2$ с диаметром 5 нм все носители заряда выходят на поверхность. Однако на практике не всегда самыми фотоактивными являются порошки с малыми частицами. Это связано со второй составляющей квантового выхода реакции:

$$\eta_r = \dfrac{V_r}{V_{sr} + V_r},$$

где $V_{sr}$ — скорость поверхностной рекомбинации, $V_r$ — скорость полезной реакции. Обе скорости могут заметно изменяться в зависимости от структуры поверхности, то есть от строения и энергетики центров адсорбции и захвата носителей тока. Из практики известно, что наибольшей фотокаталитической активностью обладают образцы TiO$_2$ с кристаллической модификацией анатаза и не содержащие большого числа примесей.

Показано, что на поверхности TiO$_2$ могут быть окислены (минерализованы) до CO$_2$ и H$_2$O практически любые органические соединения. Если в состав соединений входят азот или атомы галогена Х, то в продуктах реакции будут наблюдаться HNO$_3$ и HX. Единственным известным примером соединения, которое не подвергается на поверхности TiO$_2$ окислению под действием света, является тетрахлорметан.

На практике любой фотокаталитический очиститель воздуха включает в себя пористый носитель с нанесенным TiO$_2$, который облучается светом и через который продувается воздух. Так, на рисунке показано
устройство бытового фотокаталитического очистителя воздуха, разработанного Информационно-технологическим институтом (Москва) и Институтом катализа Сибирского отделения РАН.

![](Figs/Process.png)

*Рис. Фотокаталитический очиститель воздуха* [Савинов, 2000]

Органические молекулы из потока адсорбируются на поверхности фотокатализатора, нанесенного на пористое стекло (фотокаталитический фильтр), и окисляются до углекислого газа и воды под действием света
от УФ-лампы. Эффективность действия такого устройства демонстрируется следующим опытом. Очиститель помещают в замкнутый объем (около 190 л), туда же добавляют ацетон. Наблюдение ведут по убыли ацетона и
накоплению СО$_2$. Кинетические кривые этого процесса представлены на рисунке ниже.

![](Figs/Acetone.png)

*Рис. Кинетические кривые исчезновения ацетона и накопления СО$_2$ в замкнутом объеме* [Савинов, 2000]

Аналогичные технологии используются для создания самоочающихся стекол, незапотевающих стекол и зеркал (длительное запотевание стекол часто связано с плохой смачиваемостью поверхности из-за органических загрязнений) и фотокатализа для очистки воды от органических примесей.

```
'''Фотокатализаторы.'''


from IPython.lib.display import YouTubeVideo
YouTubeVideo('mylxBckJs0g')
```

# Газочувствительные сенсоры на основе поликристаллических пленок широкозонных оксидов

Поскольку на поверхности кристалла резко обрывается существующий в его объеме строгий порядок в расположении атомов и, кроме того, коренным образом изменяются условия для формирования химических связей (хотя бы вследствие очевидной причины – изменения числа ближайших соседей), следует ожидать появления в запрещенной зоне дополнительных поверхностных энергетических уровней. Эти уровни, которые обычно называют поверхностными состояниями, можно качественно интерпретировать как оборванные связи. Концентрация поверхностных состояний $N_\text{SS}$ по порядку величины должна соответствовать поверхностной плотности атомов твердого тела, то есть $N_\text{SS} \approx 10^{15} \text{см}^{-2}$.

Реальная поверхность в микроскопическом смысле представляет собой тонкую, но все же трехмерную переходную область, отделяющую объем полупроводника от окружающей среды. Эта область отличается особым химическим составом и повышенным содержанием неконтролируемых примесей и структурных дефектов, которые и являются основными источниками возникновения электронных ловушек. Заметим, что адсорбционные и окислительные процессы приводят к уменьшению числа оборванных связей на поверхности. Поэтому поверхностная концентрация ловушек вблизи границы раздела полупроводник–оксид оказывается значительно меньше, чем плотность поверхностных атомов полупроводника (на реальной поверхности $N_\text{SS} \approx 10^{12}-10^{13}\text{см}^{-2}$).

```
'''Необычная химия наночастиц и рак легких:
о поверхности наночастиц диоксида кремния,
силикозе и причинах канцерогенности наночастиц'''


from IPython.lib.display import YouTubeVideo
YouTubeVideo('8tDIscuI2kY')
```

```
'''Магнитные наночастицы: применение в медицине.'''


from IPython.lib.display import YouTubeVideo
YouTubeVideo('iOKDLne5gqo')
```

```
'''Низкоразмерный магнетизм.'''


from IPython.lib.display import YouTubeVideo
YouTubeVideo('LIJFfsZbCYU')
```

```
'''Гигантское магнетосопротивление. '''


from IPython.lib.display import YouTubeVideo
YouTubeVideo('PLD0DdTtUcw')
```

```
'''Наноалмазы: история Вселенной и применение в квантовой оптике. '''

from IPython.lib.display import YouTubeVideo
YouTubeVideo('Lefp-sW4D-M')
```

```
'''Нанофотоника в алмазах: азотные, кремниевые и германиевые
центры окраски в объемных алмазах и наноалмазах. '''


from IPython.lib.display import YouTubeVideo
YouTubeVideo('3SbGBQ30KBs')
```

```
'''Телепередача о свойствах различных стекол.
Получение стекла из песка. Влияние примесей на цвет стекла.
Промышленная резка стекла. Важность ровной кромки для механической прочности.
Получение и особенности закаленного и многослойного стекол.
Взрыв закаленного стекла. Стандартные тесты прочности стекла.'''


from IPython.lib.display import YouTubeVideo
YouTubeVideo('l_T9gXYVhi0')
```

```
'''Телепередача с российского предприятия по росту
макроскопических пьезокристаллов лангасита La3Ga5SiO14
и сцинциляционных кристаллов молибдата кальция.'''

from IPython.lib.display import YouTubeVideo
YouTubeVideo('XHaFPN-qu1Q')
```

```
'''В этом видео 1981 года описываются химические свойства и применение f-элементов: лантаноидов и актиноидов'''

from IPython.lib.display import YouTubeVideo
YouTubeVideo('V9Ht1_nWIew')
```

```
'''Видеорассказ 2018 г. о современном предприятии в Новосибирске
по изготовлению наноструктурированной керамики для различных областей применения:
протезирования суставов, бронежилетов и керамических подложек для электроники.
Подробно описан технический процесс и методы диагностики конечных продуктов. '''

from IPython.lib.display import YouTubeVideo
YouTubeVideo('6_TqTdSbOpA')
```

```
'''Видеорассказ 2018 г. о современном российском предприятии
по производству литий-ионных аккумуляторов с использованием наночастиц 
феррофосфата лития LiFePO4. '''

from IPython.lib.display import YouTubeVideo
YouTubeVideo('3SuZpxiVy8w')
```

# Упражнения и задачи

# Литература

1. Савинов Е. Н. Фотокаталитические методы очистки воды и воздуха //Соросовский образовательный журнал. – 2000. – Т. 6. – №. 11. – С. 52-56.
2. Новиков С. А. Искусственные алмазы, образующиеся при детонации взрывчатых веществ. – 1999. – №. 2. – С. 104-109.
