Repository: nanomaterials/course

==Обращаем внимание, что курс представлен в черновой форме, в том числе эта страница==

# Курс «Наноматериалы»

Курс «Наноматериалы» посвящен современному материаловедению низкоразмерных систем и состоит из блокнотов [Jupyter](https://jupyter.org), содержащих конспект лекции, программируемые иллюстрации теоретических положений и лабораторные работы по моделированию наноматериалов. Курс представлен пока в незаконченной, черновой форме, запуск курса — февраль 2019 г. Экспериментальные лабораторные работы и чтение лекций проводятся на [кафедре микро- и наноэлектроники](https://etu.ru/ru/fakultety/fakultet-elektroniki/sostav-fakulteta/kafedra-mikroelektroniki/) [СПбГЭТУ «ЛЭТИ»](https://etu.ru/ru/universitet/), учебно-научная лаборатория «Наноматериалы».

Выбор такого подхода обусловлен следующими причинами:
* Современное материаловедение развивается настолько динамично, что любое печатное пособие устаревает в течение нескольких лет. Поэтому необходима форма, позволяющая непрерывно обновлять курс так, чтобы он оставался доступен студентам не только текущего года, но и прошлых лет, а также выпускникам.
* Наиболее эффективным для изучения темы видится подход, при котором студент может не только читать теорию, но сразу же проверять гипотезы, закрепляя собственное понимание. Формат Jupyter Notebook позволяет сочетать в одном файле текст, формульные выражения, видео и программы, моделирующие рассматриваемые аналитические выражения.
* Тенденцией образования стало овладение людей различных профессий программированием для автоматизации различных рутинных задач. В данном курсе студенты для его прохождения не обязаны знать язык программирования , но те, кто захотят разобраться в деталях, смогут приобрести дополнительную практику. В курсе в качестве языка программирования используется Python версии 3.5 и выше.

# Как пользоваться курсом

Курс создается с возможностью чтения непосредственно с экрана компьютера, в том числе мобильных устройств. Однако для запуска программных ячеек и выполнения лабораторных работ потребуется воспользоваться одним из  вариантов:
* Воспользоваться удаленным сервисом https://mybinder.org (будет описано позже, есть ограничение в объеме выделяемой памяти)
* Сохранить каталог с курсом локально: 1) простым образом, сохранив zip-папку и обновляя ее при необходимости, 2) сохранив и обновляя при помощи среды Git. Для работы с файлами используется среда Jupyter. Самым простым способом установки большинства необходимых библиотек является дистрибутив [Anaconda](https://www.anaconda.com/download/).

# Оценка успеваемости

В конце курса проводится экзамен. Для допуска к экзамену необходимо провести и защитить отчеты по всем лабораторным работам, а также написать  все контрольные работы на удовлетворительную оценку. Контрольные работы состоят из пяти вопросов и содержат в том числе упражнения и задачи. В соответствии с баллами, полученными по результатам контрольных работы и защиты отчетов по лабораторным работам составляется рейтинг, которых учитывается при выставлении оценки на экзамене.

Каждую контрольную работу можно переписать, однако при переписывании дается другой вариант. Новая оценка замещает предыдущую.

# Содержание курса

1. [Размерные эффекты и корреляционные радиусы физических явлений](01_-_Nanoscale/Lecture.ipynb)
2. [Электронное строение низкоразмерных структур](02_-_From_atoms_to_nanomaterials/Lecture_and_lab.ipynb)
3. [Кластеры](03_-_Clusters/Lecture.ipynb)
4. [Металлические наночастицы](04_-_Metal_NPs/Lecture.ipynb)
5. [Нанокристаллы полупроводниковых материалов](05_-_Semiconductor_NPs/Lecture.ipynb)
6. [Наночастицы широкозонных полупроводников и диэлектриков](06_-_Widegap_NPs/Lecture.ipynb)
7. [Общие свойства наночастиц различной природы](07_-_Properties_of_NPs/Lecture.ipynb)
8. [Нанопроволоки и наностержни](08_-_1D_Structures/Lecture.ipynb)
9. [Тонкие пленки и покрытия](09_-_2D_Nanomaterials/01_Thin_films.ipynb)
10. [Многослойные структуры, сверхрешетки и фотонные кристаллы](09_-_2D_Nanomaterials/02_Photonic_crystals.ipynb)
11. [Консолидированные наноматериалы и нанокомпозиты](10_-_3D_Nanomaterials/Nanocomposites.ipynb)
12. [Самоорганизация и самосборка](10_-_3D_Nanomaterials/Self-organization.ipynb)

# Взаимосвязь с другими курсами

В курсе почти не рассматриваются пористые, углеродные и органические материалы, так как соответствующие курсы проходят у студентов направления в осеннем семестре следующего учебного года. Также малое внимание уделено направлению магнитных материалов в связи с тем, что соответствующий курс читается в бакалавриате. В качестве базового курса служит курс "Материаловедение микро- и наносистем".

==Обращаем внимание, что курс представлен в черновой форме, в том числе эта страница==

File: Data/refractiveindex/Au (Ciesielski 2018).csv
wl,n
0.19077,1.277
0.19136,1.278
0.19195,1.280
0.19255,1.282
0.19315,1.283
0.19375,1.285
0.19436,1.286
0.19497,1.287
0.19558,1.289
0.19620,1.290
0.19683,1.291
0.19745,1.292
0.19808,1.293
0.19872,1.294
0.19936,1.294
0.20000,1.295
0.20065,1.296
0.20130,1.296
0.20195,1.297
0.20261,1.297
0.20328,1.297
0.20395,1.298
0.20462,1.298
0.20530,1.298
0.20598,1.298
0.20667,1.298
0.20736,1.298
0.20805,1.298
0.20875,1.298
0.20946,1.297
0.21017,1.297
0.21088,1.297
0.21160,1.297
0.21233,1.296
0.21306,1.296
0.21379,1.295
0.21453,1.295
0.21528,1.294
0.21603,1.293
0.21678,1.293
0.21754,1.292
0.21831,1.292
0.21908,1.291
0.21986,1.290
0.22064,1.290
0.22143,1.289
0.22222,1.289
0.22302,1.288
0.22383,1.287
0.22464,1.287
0.22545,1.286
0.22628,1.286
0.22711,1.285
0.22794,1.285
0.22878,1.285
0.22963,1.284
0.23048,1.284
0.23134,1.284
0.23221,1.284
0.23308,1.284
0.23396,1.284
0.23485,1.285
0.23574,1.285
0.23664,1.285
0.23755,1.286
0.23846,1.287
0.23938,1.288
0.24031,1.289
0.24125,1.290
0.24219,1.291
0.24314,1.292
0.24409,1.294
0.24506,1.296
0.24603,1.298
0.24701,1.300
0.24800,1.303
0.24900,1.305
0.25000,1.308
0.25101,1.311
0.25203,1.314
0.25306,1.318
0.25410,1.321
0.25514,1.325
0.25620,1.330
0.25726,1.334
0.25833,1.339
0.25941,1.344
0.26050,1.349
0.26160,1.354
0.26271,1.360
0.26383,1.366
0.26496,1.373
0.26609,1.379
0.26724,1.386
0.26840,1.393
0.26957,1.401
0.27074,1.408
0.27193,1.416
0.27313,1.424
0.27434,1.433
0.27556,1.441
0.27679,1.450
0.27803,1.459
0.27928,1.468
0.28054,1.478
0.28182,1.487
0.28311,1.497
0.28440,1.507
0.28571,1.517
0.28704,1.527
0.28837,1.537
0.28972,1.547
0.29108,1.557
0.29245,1.567
0.29384,1.578
0.29524,1.588
0.29665,1.597
0.29808,1.607
0.29952,1.617
0.30097,1.626
0.30244,1.635
0.30392,1.644
0.30542,1.653
0.30693,1.661
0.30846,1.669
0.31000,1.677
0.31156,1.684
0.31313,1.691
0.31472,1.697
0.31633,1.702
0.31795,1.708
0.31959,1.712
0.32124,1.717
0.32292,1.720
0.32461,1.723
0.32632,1.726
0.32804,1.728
0.32979,1.730
0.33155,1.730
0.33333,1.731
0.33514,1.731
0.33696,1.730
0.33880,1.729
0.34066,1.728
0.34254,1.726
0.34444,1.724
0.34637,1.721
0.34831,1.718
0.35028,1.715
0.35227,1.712
0.35429,1.708
0.35632,1.705
0.35838,1.701
0.36047,1.697
0.36257,1.694
0.36471,1.690
0.36686,1.687
0.36905,1.683
0.37126,1.680
0.37349,1.677
0.37576,1.675
0.37805,1.672
0.38037,1.670
0.38272,1.668
0.38509,1.667
0.38750,1.666
0.38994,1.665
0.39241,1.664
0.39490,1.664
0.39744,1.663
0.40000,1.663
0.40260,1.662
0.40523,1.662
0.40789,1.661
0.41060,1.659
0.41333,1.658
0.41611,1.655
0.41892,1.652
0.42177,1.647
0.42466,1.642
0.42759,1.636
0.43056,1.628
0.43357,1.620
0.43662,1.610
0.43972,1.598
0.44286,1.585
0.44604,1.571
0.44928,1.555
0.45255,1.538
0.45588,1.519
0.45926,1.498
0.46269,1.475
0.46617,1.449
0.46970,1.419
0.47328,1.385
0.47692,1.343
0.48062,1.293
0.48438,1.234
0.48819,1.168
0.49206,1.099
0.49600,1.032
0.50000,0.968
0.50407,0.909
0.50820,0.855
0.51240,0.806
0.51667,0.762
0.52101,0.721
0.52542,0.684
0.52991,0.650
0.53448,0.619
0.53913,0.590
0.54386,0.564
0.54867,0.539
0.55357,0.517
0.55856,0.496
0.56364,0.477
0.56881,0.459
0.57407,0.442
0.57944,0.427
0.58491,0.412
0.59048,0.399
0.59615,0.387
0.60194,0.375
0.60784,0.364
0.61386,0.354
0.62000,0.345
0.62626,0.336
0.63265,0.328
0.63918,0.321
0.64583,0.314
0.65263,0.307
0.65957,0.301
0.66667,0.296
0.67391,0.291
0.68132,0.286
0.68889,0.282
0.69663,0.278
0.70455,0.275
0.71264,0.272
0.72093,0.269
0.72941,0.267
0.73810,0.265
0.74699,0.263
0.75610,0.262
0.76543,0.261
0.77500,0.261
0.78481,0.260
0.79487,0.261
0.80519,0.261
0.81579,0.262
0.82667,0.263
0.83784,0.265
0.84932,0.266
0.86111,0.269
0.87324,0.271
0.88571,0.274
0.89855,0.277
0.91176,0.281
0.92537,0.285
0.93939,0.289
0.95385,0.294
0.96875,0.298
0.98413,0.303
1.0000,0.308
1.0164,0.313
1.0333,0.319
1.0508,0.324
1.0690,0.329
1.0877,0.334
1.1071,0.340
1.1273,0.345
1.1481,0.351
1.1698,0.357
1.1923,0.363
1.2157,0.370
1.2400,0.377
1.2653,0.385
1.2917,0.394
1.3191,0.404
1.3478,0.415
1.4419,0.455
1.4762,0.471
1.5122,0.488
1.5398,0.502
1.5500,0.508
1.5773,0.522
1.5897,0.529
1.6166,0.544
1.6316,0.552
1.6580,0.567
1.6757,0.577
1.7015,0.593
1.7222,0.605
1.7474,0.621
1.7714,0.636
1.7958,0.651
1.8235,0.669
1.8469,0.685
1.8788,0.706
1.9011,0.721
1.9375,0.747
1.9585,0.762
2.0000,0.792
2.0195,0.806
2.0845,0.855
2.1537,0.909
2.2277,0.969
2.3070,1.035
2.3921,1.109
2.4838,1.191
2.5827,1.284
2.6899,1.388
2.8064,1.506
2.9333,1.640
3.0724,1.794
3.2252,1.970
3.3941,2.174
3.5816,2.412
3.7911,2.692
4.0265,3.023
4.2932,3.420
4.5977,3.900
4.9486,4.487
5.3576,5.215
5.8403,6.134
6.4185,7.313
7.1239,8.857
8.0033,10.927
9.1305,13.781
10.627,17.841
12.711,23.838
15.811,33.086
20.912,48.108

wl,k
0.19077,1.352
0.19136,1.353
0.19195,1.354
0.19255,1.354
0.19315,1.355
0.19375,1.356
0.19436,1.357
0.19497,1.358
0.19558,1.359
0.19620,1.360
0.19683,1.361
0.19745,1.362
0.19808,1.363
0.19872,1.364
0.19936,1.365
0.20000,1.367
0.20065,1.368
0.20130,1.369
0.20195,1.371
0.20261,1.372
0.20328,1.374
0.20395,1.375
0.20462,1.377
0.20530,1.379
0.20598,1.381
0.20667,1.383
0.20736,1.385
0.20805,1.387
0.20875,1.389
0.20946,1.392
0.21017,1.394
0.21088,1.397
0.21160,1.399
0.21233,1.402
0.21306,1.405
0.21379,1.408
0.21453,1.411
0.21528,1.415
0.21603,1.418
0.21678,1.421
0.21754,1.425
0.21831,1.429
0.21908,1.433
0.21986,1.437
0.22064,1.441
0.22143,1.445
0.22222,1.450
0.22302,1.455
0.22383,1.459
0.22464,1.464
0.22545,1.469
0.22628,1.475
0.22711,1.480
0.22794,1.485
0.22878,1.491
0.22963,1.497
0.23048,1.503
0.23134,1.509
0.23221,1.515
0.23308,1.522
0.23396,1.528
0.23485,1.535
0.23574,1.542
0.23664,1.549
0.23755,1.556
0.23846,1.563
0.23938,1.571
0.24031,1.578
0.24125,1.586
0.24219,1.593
0.24314,1.601
0.24409,1.609
0.24506,1.617
0.24603,1.626
0.24701,1.634
0.24800,1.642
0.24900,1.651
0.25000,1.659
0.25101,1.668
0.25203,1.677
0.25306,1.685
0.25410,1.694
0.25514,1.703
0.25620,1.712
0.25726,1.721
0.25833,1.729
0.25941,1.738
0.26050,1.747
0.26160,1.756
0.26271,1.764
0.26383,1.773
0.26496,1.781
0.26609,1.790
0.26724,1.798
0.26840,1.806
0.26957,1.814
0.27074,1.822
0.27193,1.829
0.27313,1.837
0.27434,1.844
0.27556,1.851
0.27679,1.858
0.27803,1.864
0.27928,1.870
0.28054,1.876
0.28182,1.881
0.28311,1.886
0.28440,1.891
0.28571,1.896
0.28704,1.900
0.28837,1.903
0.28972,1.906
0.29108,1.909
0.29245,1.912
0.29384,1.914
0.29524,1.915
0.29665,1.916
0.29808,1.917
0.29952,1.917
0.30097,1.917
0.30244,1.916
0.30392,1.915
0.30542,1.914
0.30693,1.912
0.30846,1.910
0.31000,1.907
0.31156,1.904
0.31313,1.901
0.31472,1.898
0.31633,1.894
0.31795,1.891
0.31959,1.887
0.32124,1.883
0.32292,1.879
0.32461,1.875
0.32632,1.871
0.32804,1.867
0.32979,1.863
0.33155,1.859
0.33333,1.855
0.33514,1.852
0.33696,1.849
0.33880,1.846
0.34066,1.843
0.34254,1.841
0.34444,1.839
0.34637,1.837
0.34831,1.836
0.35028,1.835
0.35227,1.835
0.35429,1.835
0.35632,1.836
0.35838,1.837
0.36047,1.838
0.36257,1.840
0.36471,1.842
0.36686,1.845
0.36905,1.848
0.37126,1.851
0.37349,1.855
0.37576,1.858
0.37805,1.862
0.38037,1.866
0.38272,1.869
0.38509,1.873
0.38750,1.876
0.38994,1.879
0.39241,1.882
0.39490,1.884
0.39744,1.886
0.40000,1.887
0.40260,1.888
0.40523,1.888
0.40789,1.887
0.41060,1.885
0.41333,1.883
0.41611,1.879
0.41892,1.875
0.42177,1.871
0.42466,1.866
0.42759,1.860
0.43056,1.853
0.43357,1.847
0.43662,1.840
0.43972,1.832
0.44286,1.824
0.44604,1.816
0.44928,1.808
0.45255,1.800
0.45588,1.790
0.45926,1.781
0.46269,1.770
0.46617,1.758
0.46970,1.745
0.47328,1.731
0.47692,1.717
0.48062,1.705
0.48438,1.699
0.48819,1.702
0.49206,1.717
0.49600,1.743
0.50000,1.777
0.50407,1.819
0.50820,1.865
0.51240,1.914
0.51667,1.966
0.52101,2.020
0.52542,2.074
0.52991,2.130
0.53448,2.186
0.53913,2.243
0.54386,2.301
0.54867,2.358
0.55357,2.416
0.55856,2.474
0.56364,2.533
0.56881,2.592
0.57407,2.650
0.57944,2.710
0.58491,2.769
0.59048,2.829
0.59615,2.889
0.60194,2.949
0.60784,3.010
0.61386,3.071
0.62000,3.133
0.62626,3.195
0.63265,3.257
0.63918,3.321
0.64583,3.384
0.65263,3.448
0.65957,3.513
0.66667,3.579
0.67391,3.645
0.68132,3.713
0.68889,3.781
0.69663,3.849
0.70455,3.919
0.71264,3.990
0.72093,4.062
0.72941,4.135
0.73810,4.209
0.74699,4.284
0.75610,4.360
0.76543,4.438
0.77500,4.517
0.78481,4.597
0.79487,4.679
0.80519,4.763
0.81579,4.848
0.82667,4.934
0.83784,5.023
0.84932,5.113
0.86111,5.205
0.87324,5.300
0.88571,5.396
0.89855,5.494
0.91176,5.595
0.92537,5.697
0.93939,5.803
0.95385,5.910
0.96875,6.021
0.98413,6.134
1.0000,6.250
1.0164,6.370
1.0333,6.493
1.0508,6.619
1.0690,6.749
1.0877,6.884
1.1071,7.023
1.1273,7.167
1.1481,7.316
1.1698,7.471
1.1923,7.631
1.2157,7.798
1.2400,7.971
1.2653,8.151
1.2917,8.338
1.3191,8.534
1.3478,8.737
1.4419,9.402
1.4762,9.644
1.5122,9.897
1.5398,10.091
1.5500,10.162
1.5773,10.353
1.5897,10.441
1.6166,10.629
1.6316,10.733
1.6580,10.917
1.6757,11.040
1.7015,11.220
1.7222,11.364
1.7474,11.538
1.7714,11.705
1.7958,11.874
1.8235,12.066
1.8469,12.227
1.8788,12.447
1.9011,12.601
1.9375,12.852
1.9585,12.997
2.0000,13.281
2.0195,13.416
2.0845,13.861
2.1537,14.334
2.2277,14.839
2.3070,15.378
2.3921,15.956
2.4838,16.576
2.5827,17.245
2.6899,17.966
2.8064,18.747
2.9333,19.597
3.0724,20.523
3.2252,21.538
3.3941,22.654
3.5816,23.887
3.7911,25.258
4.0265,26.788
4.2932,28.509
4.5977,30.456
4.9486,32.678
5.3576,35.235
5.8403,38.205
6.4185,41.695
7.1239,45.845
8.0033,50.849
9.1305,56.982
10.627,64.631
12.711,74.366
15.811,87.053
20.912,104.131

File: Data/refractiveindex/CdS (Treharne 2011).csv
wl,n
0.30141754,2.61555
0.30301373,2.61006
0.30461,2.60483
0.30620624,2.59983
0.30780255,2.59505
0.30939886,2.59048
0.31099524,2.58612
0.3125916,2.58195
0.31418805,2.57796
0.3157845,2.57415
0.31738095,2.5705
0.31897748,2.56701
0.32057397,2.56368
0.32217053,2.56049
0.32376712,2.55743
0.3253637,2.55452
0.32696036,2.55173
0.328557,2.54906
0.3301537,2.54651
0.3317504,2.54407
0.3333471,2.54174
0.33494388,2.53952
0.33654065,2.5374
0.33813745,2.53537
0.33973428,2.53344
0.34133112,2.5316
0.34292798,2.52984
0.34452487,2.52817
0.34612177,2.52658
0.34771872,2.52507
0.34931567,2.52364
0.35091266,2.52228
0.3525096,2.52099
0.35410663,2.51978
0.35570367,2.51863
0.35730072,2.51754
0.35889777,2.51653
0.36049484,2.51557
0.36209198,2.51467
0.36368906,2.51384
0.3652862,2.51306
0.36688336,2.51234
0.36848053,2.51167
0.3700777,2.51106
0.3716749,2.5105
0.37327213,2.50999
0.37486932,2.50954
0.37646658,2.50913
0.37806384,2.50878
0.3796611,2.50847
0.38125836,2.50821
0.38285568,2.508
0.38445297,2.50784
0.3860503,2.50772
0.38764764,2.50765
0.38924496,2.50762
0.39084235,2.50764
0.3924397,2.5077
0.39403705,2.50781
0.39563446,2.50796
0.39723184,2.50815
0.39882922,2.50839
0.40042664,2.50868
0.40202405,2.509
0.4036215,2.50938
0.40521893,2.50979
0.40681635,2.51025
0.4084138,2.51076
0.41001123,2.51131
0.4116087,2.51191
0.4132062,2.51255
0.41480365,2.51324
0.41640112,2.51398
0.4179986,2.51476
0.4195961,2.5156
0.42119354,2.51648
0.42279108,2.51742
0.42438858,2.51841
0.42598602,2.51945
0.42758356,2.52055
0.42918106,2.52171
0.43077856,2.52292
0.43237607,2.5242
0.43397357,2.52553
0.43557104,2.52694
0.43716855,2.52841
0.43876605,2.52995
0.4403636,2.53157
0.4419611,2.53326
0.4435586,2.53504
0.4451561,2.53691
0.44675357,2.53887
0.44835107,2.54092
0.44994858,2.54309
0.45154605,2.54536
0.45314355,2.54776
0.45474103,2.55029
0.45633853,2.55297
0.45793597,2.55581
0.45953345,2.55883
0.46113092,2.56204
0.46272836,2.56547
0.46432584,2.56913
0.46592328,2.57306
0.4675207,2.57726
0.4691181,2.58177
0.47071558,2.5866
0.472313,2.59177
0.4739104,2.59727
0.47550775,2.6031
0.47710516,2.60924
0.47870255,2.61565
0.4802999,2.62229
0.48189728,2.62907
0.48349463,2.6359
0.48509195,2.64269
0.4866893,2.6493
0.48828662,2.6556
0.48988388,2.66146
0.4914812,2.66673
0.49307846,2.67129
0.49467572,2.67501
0.496273,2.67778
0.4978702,2.67952
0.49946744,2.68018
0.50106464,2.67973
0.50266187,2.67815
0.50425903,2.67548
0.5058562,2.67176
0.5074533,2.66708
0.50905048,2.66152
0.5106476,2.6552
0.5122447,2.64823
0.51384174,2.64073
0.51543884,2.63284
0.5170359,2.62467
0.51863293,2.61635
0.52022986,2.60796
0.52182684,2.59961
0.5234238,2.59137
0.5250208,2.58332
0.52661774,2.57549
0.5282146,2.56793
0.5298115,2.56067
0.5314083,2.55372
0.5330052,2.54708
0.534602,2.54076
0.53619885,2.53475
0.53779553,2.52904
0.53939233,2.52361
0.5409891,2.51844
0.54258575,2.51353
0.54418243,2.50885
0.54577905,2.50438
0.5473757,2.50012
0.5489723,2.49603
0.5505689,2.49212
0.5521654,2.48836
0.5537619,2.48475
0.55535846,2.48126
0.5569549,2.4779
0.55855133,2.47465
0.56014777,2.47151
0.56174414,2.46847
0.56334045,2.46552
0.5649368,2.46265
0.5665331,2.45986
0.56812933,2.45715
0.5697256,2.45452
0.5713218,2.45195
0.57291797,2.44944
0.5745141,2.447
0.5761102,2.44461
0.57770624,2.44228
0.5793023,2.44
0.5808983,2.43777
0.58249426,2.4356
0.5840902,2.43346
0.58568616,2.43138
0.58728204,2.42933
0.5888778,2.42733
0.59047363,2.42537
0.59206946,2.42344
0.59366516,2.42155
0.59526086,2.4197
0.5968565,2.41788
0.59845215,2.4161
0.6000477,2.41434
0.60164325,2.41262
0.6032388,2.41093
0.6048342,2.40927
0.6064296,2.40763
0.608025,2.40603
0.6096204,2.40445
0.6112157,2.40289
0.612811,2.40136
0.6144062,2.39986
0.6160014,2.39838
0.61759656,2.39692
0.61919165,2.39549
0.62078674,2.39408
0.6223817,2.39268
0.6239767,2.39131
0.62557166,2.38996
0.62716656,2.38863
0.62876135,2.38732
0.6303562,2.38603
0.6319509,2.38476
0.63354565,2.3835
0.6351403,2.38226
0.6367349,2.38104
0.63832947,2.37984
0.639924,2.37865
0.6415185,2.37748
0.6431129,2.37632
0.64470734,2.37518
0.64630164,2.37405
0.64789594,2.37294
0.6494902,2.37185
0.65108435,2.37076
0.6526785,2.36969
0.6542726,2.36864
0.65586664,2.3676
0.65746063,2.36657
0.65905457,2.36555
0.6606485,2.36455
0.6622423,2.36356
0.66383606,2.36258
0.6654298,2.36161
0.6670235,2.36065
0.66861707,2.35971
0.6702107,2.35878
0.6718042,2.35785
0.67339764,2.35694
0.6749911,2.35604
0.6765844,2.35515
0.67817773,2.35427
0.67977094,2.3534
0.68136414,2.35254
0.6829573,2.35169
0.68455035,2.35084
0.6861434,2.35001
0.68773627,2.34919
0.6893292,2.34838
0.690922,2.34757
0.6925148,2.34677
0.69410754,2.34599
0.6957002,2.34521
0.6972928,2.34444
0.6988854,2.34367
0.70047784,2.34292
0.7020702,2.34217
0.7036626,2.34143
0.7052549,2.3407
0.7068471,2.33998
0.70843933,2.33926
0.7100314,2.33855
0.7116234,2.33785
0.71321545,2.33716
0.7148073,2.33647
0.71639923,2.33579
0.71799097,2.33512
0.7195827,2.33445
0.7211744,2.33379
0.722766,2.33313
0.7243575,2.33249
0.7259489,2.33185
0.72754034,2.33121
0.72913165,2.33058
0.7307229,2.32996
0.7323141,2.32934
0.7339052,2.32873
0.7354963,2.32813
0.7370873,2.32753
0.73867816,2.32694
0.740269,2.32635
0.74185974,2.32577
0.7434505,2.32519
0.74504114,2.32462
0.7466317,2.32405
0.74822217,2.32349
0.7498126,2.32294
0.75140295,2.32239
0.7529932,2.32184
0.7545834,2.3213
0.7561735,2.32077
0.75776355,2.32024
0.7593536,2.31971
0.7609435,2.31919
0.76253326,2.31867
0.764123,2.31816
0.7657127,2.31766
0.7673023,2.31715
0.7688918,2.31665
0.77048126,2.31616
0.7720706,2.31567
0.7736599,2.31519
0.77524915,2.31471
0.77683826,2.31423
0.7784273,2.31376
0.7800163,2.31329
0.78160516,2.31283
0.783194,2.31236
0.7847828,2.31191
0.7863714,2.31146
0.78795996,2.31101
0.78954846,2.31056
0.79113684,2.31012
0.7927252,2.30969
0.7943135,2.30925
0.7959016,2.30882
0.7974897,2.3084
0.7990777,2.30797
0.80066565,2.30755
0.8022534,2.30714
0.8038412,2.30673
0.80542883,2.30632
0.8070164,2.30591
0.8086039,2.30551
0.8101913,2.30511
0.8117786,2.30472
0.81336584,2.30432
0.814953,2.30394
0.81654004,2.30355
0.818127,2.30317
0.81971387,2.30279
0.82130066,2.30241
0.8228874,2.30204
0.824474,2.30167
0.82606055,2.3013
0.827647,2.30094
0.8292333,2.30057
0.8308195,2.30021
0.83240564,2.29986
0.8339918,2.29951
0.83557776,2.29916
0.8371636,2.29881
0.8387494,2.29846
0.8403351,2.29812
0.8419207,2.29778
0.8435062,2.29745
0.8450916,2.29711
0.84667694,2.29678
0.8482622,2.29645
0.8498473,2.29613
0.8514323,2.2958
0.8530173,2.29548
0.8546022,2.29516
0.8561868,2.29485
0.8577715,2.29453
0.8593561,2.29422
0.86094055,2.29391
0.8625249,2.2936
0.8641091,2.2933
0.86569324,2.293
0.86727734,2.2927
0.8688613,2.2924
0.8704451,2.29211
0.87202893,2.29181
0.8736126,2.29152
0.8751961,2.29123
0.8767796,2.29095
0.8783629,2.29066
0.87994617,2.29038
0.8815293,2.2901
0.8831123,2.28982
0.8846953,2.28955
0.88627814,2.28927
0.88786084,2.289
0.8894435,2.28873
0.891026,2.28847
0.8926084,2.2882
0.89419073,2.28794
0.89577295,2.28767
0.8973551,2.28741
0.898937,2.28716
0.9005189,2.2869
0.9021007,2.28665
0.9036823,2.28639
0.905264,2.28614
0.9068454,2.2859
0.90842676,2.28565
0.91000793,2.2854
0.91158905,2.28516
0.9131701,2.28492
0.914751,2.28468
0.9163317,2.28444
0.9179125,2.28421
0.91949304,2.28397
0.92107355,2.28374
0.9226538,2.28351
0.9242341,2.28328
0.92581415,2.28305
0.9273942,2.28283
0.9289741,2.2826
0.9305539,2.28238
0.9321335,2.28216
0.9337131,2.28194
0.9352925,2.28172
0.9368719,2.2815
0.93845105,2.28129
0.9400301,2.28108
0.9416091,2.28086
0.943188,2.28065
0.9447667,2.28044
0.94634534,2.28024
0.9479238,2.28003
0.94950214,2.27983
0.95108044,2.27962
0.95265857,2.27942
0.95423663,2.27922
0.9558146,2.27902
0.9573923,2.27883
0.9589699,2.27863
0.9605475,2.27844
0.9621249,2.27824
0.9637023,2.27805
0.9652794,2.27786
0.96685645,2.27767
0.9684334,2.27749
0.97001013,2.2773
0.9715868,2.27711
0.9731634,2.27693
0.97473987,2.27675
0.9763161,2.27657
0.9778923,2.27639
0.9794684,2.27621
0.9810443,2.27603
0.9826201,2.27586
0.9841958,2.27568
0.98577136,2.27551
0.9873468,2.27534
0.98892206,2.27516
0.99049725,2.27499
0.99207227,2.27482
0.99364716,2.27466
0.995222,2.27449
0.9967967,2.27433
0.9983712,2.27416
0.9999455,2.274
1.01169275,2.27282
1.015112,2.27249
1.01853125,2.27216
1.0219505,2.27184
1.0253698,2.27152
1.028789,2.27121
1.0322083,2.2709
1.0356274,2.27059
1.0390466,2.2703
1.042466,2.27
1.0458853,2.26971
1.0493044,2.26942
1.0527238,2.26914
1.0561431,2.26887
1.0595623,2.26859
1.0629817,2.26832
1.066401,2.26806
1.0698203,2.2678
1.0732396,2.26754
1.0766589,2.26729
1.0800784,2.26704
1.0834978,2.26679
1.0869172,2.26655
1.0903368,2.26631
1.0937562,2.26608
1.0971758,2.26585
1.1005955,2.26562
1.104015,2.2654
1.1074347,2.26517
1.1108542,2.26496
1.114274,2.26474
1.1176937,2.26453
1.1211135,2.26433
1.1245334,2.26412
1.1279534,2.26392
1.1313733,2.26372
1.1347932,2.26353
1.1382133,2.26334
1.1416334,2.26315
1.1450535,2.26296
1.1484738,2.26278
1.151894,2.2626
1.1553143,2.26242
1.1587347,2.26225
1.1621552,2.26208
1.1655757,2.26191
1.1689963,2.26175
1.1724169,2.26158
1.1758376,2.26142
1.1792584,2.26126
1.1826793,2.26111
1.1861002,2.26096
1.1895212,2.26081
1.1929423,2.26066
1.1963635,2.26052
1.1997848,2.26037
1.203206,2.26023
1.2066276,2.2601
1.2100491,2.25996
1.2134706,2.25983
1.2168923,2.2597
1.2203141,2.25957
1.223736,2.25944
1.227158,2.25932
1.23058,2.2592
1.2340022,2.25908
1.2374244,2.25896
1.2408468,2.25885
1.2442693,2.25874
1.2476918,2.25863
1.2511145,2.25852
1.2545374,2.25841
1.2579602,2.25831
1.2613832,2.2582
1.2648064,2.2581
1.2682296,2.25801
1.271653,2.25791
1.2750764,2.25781
1.2785,2.25772
1.2819237,2.25763
1.2853475,2.25754
1.2887715,2.25746
1.2921956,2.25737
1.2956199,2.25729
1.2990442,2.25721
1.3024686,2.25713
1.3058933,2.25705
1.3093181,2.25697
1.3127429,2.2569
1.316168,2.25683
1.3195931,2.25676
1.3230184,2.25669
1.326444,2.25662
1.3298695,2.25655
1.3332953,2.25649
1.3367212,2.25643
1.3401472,2.25637
1.3435735,2.25631
1.3469999,2.25625
1.3504264,2.25619
1.353853,2.25614
1.3572799,2.25609
1.3607068,2.25603
1.364134,2.25598
1.3675613,2.25594
1.3709889,2.25589
1.3744165,2.25584
1.3778444,2.2558
1.3812723,2.25576
1.3847004,2.25572
1.3881289,2.25568
1.3915574,2.25564
1.3949861,2.2556
1.3984149,2.25556
1.401844,2.25553
1.4052732,2.2555
1.4087028,2.25547
1.4121323,2.25544
1.4155621,2.25541
1.4189921,2.25538
1.4224222,2.25535
1.4258527,2.25533
1.4292832,2.2553
1.4327141,2.25528
1.436145,2.25526
1.4395762,2.25524
1.4430076,2.25522
1.4464391,2.25521
1.4498708,2.25519
1.4533029,2.25517
1.4567351,2.25516
1.4601675,2.25515
1.4636001,2.25514
1.467033,2.25513
1.470466,2.25512
1.4738992,2.25511
1.4773328,2.2551
1.4807664,2.2551
1.4842003,2.25509
1.4876345,2.25509
1.4910688,2.25509
1.4945034,2.25509
1.4979382,2.25509

wl,k
0.30141754,0.38666
0.30301373,0.3863
0.30461,0.38591
0.30620624,0.38549
0.30780255,0.38504
0.30939886,0.38456
0.31099524,0.38406
0.3125916,0.38354
0.31418805,0.38299
0.3157845,0.38243
0.31738095,0.38184
0.31897748,0.38123
0.32057397,0.38061
0.32217053,0.37997
0.32376712,0.37932
0.3253637,0.37865
0.32696036,0.37796
0.328557,0.37727
0.3301537,0.37656
0.3317504,0.37584
0.3333471,0.37511
0.33494388,0.37436
0.33654065,0.37361
0.33813745,0.37285
0.33973428,0.37208
0.34133112,0.3713
0.34292798,0.37052
0.34452487,0.36972
0.34612177,0.36892
0.34771872,0.36812
0.34931567,0.3673
0.35091266,0.36648
0.3525096,0.36566
0.35410663,0.36483
0.35570367,0.364
0.35730072,0.36316
0.35889777,0.36232
0.36049484,0.36147
0.36209198,0.36062
0.36368906,0.35977
0.3652862,0.35891
0.36688336,0.35806
0.36848053,0.35719
0.3700777,0.35633
0.3716749,0.35546
0.37327213,0.35459
0.37486932,0.35372
0.37646658,0.35285
0.37806384,0.35197
0.3796611,0.3511
0.38125836,0.35022
0.38285568,0.34934
0.38445297,0.34845
0.3860503,0.34757
0.38764764,0.34669
0.38924496,0.3458
0.39084235,0.34492
0.3924397,0.34403
0.39403705,0.34314
0.39563446,0.34225
0.39723184,0.34136
0.39882922,0.34047
0.40042664,0.33957
0.40202405,0.33868
0.4036215,0.33778
0.40521893,0.33689
0.40681635,0.33599
0.4084138,0.33509
0.41001123,0.33419
0.4116087,0.33329
0.4132062,0.33239
0.41480365,0.33149
0.41640112,0.33059
0.4179986,0.32968
0.4195961,0.32878
0.42119354,0.32787
0.42279108,0.32696
0.42438858,0.32605
0.42598602,0.32513
0.42758356,0.32422
0.42918106,0.3233
0.43077856,0.32238
0.43237607,0.32146
0.43397357,0.32053
0.43557104,0.3196
0.43716855,0.31867
0.43876605,0.31773
0.4403636,0.31679
0.4419611,0.31585
0.4435586,0.3149
0.4451561,0.31394
0.44675357,0.31298
0.44835107,0.31201
0.44994858,0.31103
0.45154605,0.31004
0.45314355,0.30904
0.45474103,0.30803
0.45633853,0.307
0.45793597,0.30594
0.45953345,0.30485
0.46113092,0.30373
0.46272836,0.30254
0.46432584,0.30129
0.46592328,0.29994
0.4675207,0.29846
0.4691181,0.29681
0.47071558,0.29495
0.472313,0.29281
0.4739104,0.29035
0.47550775,0.28748
0.47710516,0.28413
0.47870255,0.28021
0.4802999,0.27566
0.48189728,0.27039
0.48349463,0.26434
0.48509195,0.25745
0.4866893,0.24971
0.48828662,0.24109
0.48988388,0.2316
0.4914812,0.2213
0.49307846,0.21025
0.49467572,0.19854
0.496273,0.18628
0.4978702,0.17361
0.49946744,0.16068
0.50106464,0.14764
0.50266187,0.13466
0.50425903,0.12188
0.5058562,0.10945
0.5074533,0.09751
0.50905048,0.08617
0.5106476,0.07552
0.5122447,0.06564
0.51384174,0.05657
0.51543884,0.04834
0.5170359,0.04096
0.51863293,0.03441
0.52022986,0.02866
0.52182684,0.02367
0.5234238,0.01938
0.5250208,0.01573
0.52661774,0.01266
0.5282146,0.0101
0.5298115,0.008
0.5314083,0.00628
0.5330052,0.00489
0.534602,0.00377
0.53619885,0.00289
0.53779553,0.0022
0.53939233,0.00166
0.5409891,0.00124
0.54258575,0.000922
0.54418243,0.00068
0.54577905,0.000498
0.5473757,0.000362
0.5489723,0.000261
0.5505689,0.000187
0.5521654,0.000133
0.5537619,0.000094
0.55535846,0.000066
0.5569549,0.0000461
0.55855133,0.0000319
0.56014777,0.000022
0.56174414,0.0000151
0.56334045,0.0000102
0.5649368,0.00000693
0.5665331,0.00000466
0.56812933,0.00000312
0.5697256,0.00000207
0.5713218,0.00000137
0.57291797,0.0000009
0.5745141,0.000000589
0.5761102,0.000000383
0.57770624,0.000000248
0.5793023,0.00000016
0.5808983,0.000000102
0.58249426,6.53E-008
0.5840902,4.14E-008
0.58568616,2.62E-008
0.58728204,1.65E-008
0.5888778,1.03E-008
0.59047363,6.42E-009
0.59206946,0.000000004
0.59366516,2.46E-009
0.59526086,1.52E-009
0.5968565,9.29E-010
0.59845215,5.67E-010
0.6000477,3.45E-010
0.60164325,2.09E-010
0.6032388,1.26E-010
0.6048342,7.59E-011
0.6064296,4.55E-011
0.608025,2.72E-011
0.6096204,1.62E-011
0.6112157,9.58E-012
0.612811,5.67E-012
0.6144062,3.34E-012
0.6160014,1.96E-012
0.61759656,1.15E-012
0.61919165,6.7E-013
0.62078674,3.9E-013
0.6223817,2.26E-013
0.6239767,1.31E-013
0.62557166,7.54E-014
0.62716656,4.33E-014
0.62876135,2.47E-014
0.6303562,1.4E-014
0.6319509,7.9E-015
0.63354565,4.39E-015
0.6351403,2.39E-015
0.6367349,1.24E-015
0.63832947,5.34E-016
0.639924,2.32E-016
0.6415185,1.91E-017
0.6431129,1.82E-017
0.64470734,8E-018
0.64630164,2.37E-018
0.64789594,1.63E-017
0.6494902,-6.14E-019
0.65108435,-1.7E-017
0.6526785,1.64E-017
0.6542726,1.64E-017
0.65586664,8.82E-023
0.65746063,2.2E-021
0.65905457,1.63E-017
0.6606485,-5.62E-024
0.6622423,-1.63E-017
0.66383606,2.19E-021
0.6654298,0
0.6670235,5.6E-024
0.66861707,5.47E-019
0.6702107,-1.62E-017
0.6718042,-1.62E-017
0.67339764,5.49E-019
0.6749911,2.21E-021
0.6765844,2.21E-021
0.67817773,5.63E-024
0.67977094,-1.61E-017
0.68136414,-1.19E-026
0.6829573,-5.63E-024
0.68455035,5.53E-019
0.6861434,-1.66E-017
0.68773627,5.54E-019
0.6893292,-1.6E-017
0.690922,-1.6E-017
0.6925148,5.64E-024
0.69410754,2.23E-021
0.6957002,5.65E-024
0.6972928,2.23E-021
0.6988854,-1.59E-017
0.70047784,5.59E-019
0.7020702,-3.22E-017
0.7036626,-1.13E-023
0.7052549,-1.58E-017
0.7068471,5.69E-024
0.70843933,2.24E-021
0.7100314,1.52E-017
0.7116234,-1.57E-017
0.71321545,5.61E-019
0.7148073,1.62E-017
0.71639923,-1.57E-017
0.71799097,-5.65E-019
0.7195827,1.56E-017
0.7211744,2.24E-021
0.722766,-5.66E-019
0.7243575,5.65E-019
0.7259489,2.25E-021
0.72754034,3.11E-017
0.72913165,-5.71E-024
0.7307229,5.72E-024
0.7323141,-1.55E-017
0.7339052,5.68E-019
0.7354963,2.25E-021
0.7370873,-1.54E-017
0.73867816,-2.26E-021
0.740269,-5.7E-019
0.74185974,-1.54E-017
0.7434505,-2.26E-021
0.74504114,1.53E-017
0.7466317,-1.59E-017
0.74822217,1.53E-017
0.7498126,-5.72E-019
0.75140295,2.27E-021
0.7529932,-5.78E-019
0.7545834,0
0.7561735,2.27E-021
0.75776355,-1.52E-017
0.7593536,0
0.7609435,5.76E-024
0.76253326,-1.21E-026
0.764123,0
0.7657127,-1.57E-017
0.7673023,2.28E-021
0.7688918,-1.51E-017
0.77048126,-2.28E-021
0.7720706,1.56E-017
0.7736599,-2.29E-021
0.77524915,5.77E-024
0.77683826,1.5E-017
0.7784273,-5.8E-019
0.7800163,-5.79E-024
0.78160516,-1.49E-017
0.783194,-2.29E-021
0.7847828,1.49E-017
0.7863714,-1.21E-026
0.78795996,2.3E-021
0.78954846,0
0.79113684,-5.84E-019
0.7927252,-1.48E-017
0.7943135,0
0.7959016,1.48E-017
0.7974897,1.42E-017
0.7990777,5.8E-024
0.80066565,-2.95E-017
0.8022534,1.47E-017
0.8038412,-2.3E-021
0.80542883,5.9E-019
0.8070164,-1.16E-023
0.8086039,-2.31E-021
0.8101913,0
0.8117786,2.32E-021
0.81336584,-1.52E-017
0.814953,5.83E-024
0.81654004,-5.84E-024
0.818127,-1.46E-017
0.81971387,1.45E-017
0.82130066,5.91E-019
0.8228874,1.45E-017
0.824474,-1.45E-017
0.82606055,-1.45E-017
0.827647,2.89E-017
0.8292333,1.45E-017
0.8308195,-1.44E-017
0.83240564,-1.5E-017
0.8339918,0
0.83557776,1.5E-017
0.8371636,-5.85E-024
0.8387494,-1.5E-017
0.8403351,-1.43E-017
0.8419207,-1.43E-017
0.8435062,-1.49E-017
0.8450916,-5.97E-019
0.84667694,1.49E-017
0.8482622,-2.33E-021
0.8498473,0
0.8514323,-5.98E-019
0.8530173,5.85E-024
0.8546022,-2.34E-021
0.8561868,5.86E-024
0.8577715,-1.48E-017
0.8593561,-2.34E-021
0.86094055,1.48E-017
0.8625249,-2.34E-021
0.8641091,-6.03E-019
0.86569324,-1.41E-017
0.86727734,-5.88E-024
0.8688613,-1.47E-017
0.8704451,-5.88E-024
0.87202893,-5.88E-024
0.8736126,2.35E-021
0.8751961,1.4E-017
0.8767796,-1.46E-017
0.8783629,1.4E-017
0.87994617,-1.46E-017
0.8815293,-2.85E-017
0.8831123,-6.05E-019
0.8846953,6.05E-019
0.88627814,-1.39E-017
0.88786084,1.39E-017
0.8894435,-2.36E-021
0.891026,0
0.8926084,-1.45E-017
0.89419073,5.89E-024
0.89577295,-5.9E-024
0.8973551,1.44E-017
0.898937,-6.1E-019
0.9005189,-1.38E-017
0.9021007,-1.38E-017
0.9036823,1.23E-026
0.905264,-5.91E-024
0.9068454,-1.37E-017
0.90842676,-6.1E-019
0.91000793,0
0.91158905,2.37E-021
0.9131701,-2.36E-021
0.914751,1.37E-017
0.9163317,0
0.9179125,-1.3E-017
0.91949304,0
0.92107355,-6.12E-019
0.9226538,-1.36E-017
0.9242341,2.36E-021
0.92581415,0
0.9273942,2.36E-021
0.9289741,-5.93E-024
0.9305539,1.35E-017
0.9321335,-1.35E-017
0.9337131,-5.93E-024
0.9352925,-6.15E-019
0.9368719,2.38E-021
0.93845105,0
0.9400301,-1.28E-017
0.9416091,-1.23E-026
0.943188,-2.37E-021
0.9447667,-1.34E-017
0.94634534,1.34E-017
0.9479238,-5.94E-024
0.94950214,2.37E-021
0.95108044,1.34E-017
0.95265857,0
0.95423663,-1.33E-017
0.9558146,-2.39E-021
0.9573923,-6.19E-019
0.9589699,6.21E-019
0.9605475,1.33E-017
0.9621249,-5.94E-024
0.9637023,-2.38E-021
0.9652794,-2.39E-021
0.96685645,-1.32E-017
0.9684334,2.38E-021
0.97001013,-1.26E-017
0.9715868,-6.21E-019
0.9731634,-2.38E-021
0.97473987,-2.38E-021
0.9763161,6.22E-019
0.9778923,0
0.9794684,-5.96E-024
0.9810443,-6.23E-019
0.9826201,-6.25E-019
0.9841958,0
0.98577136,6.28E-019
0.9873468,-5.98E-024
0.98892206,1.31E-017
0.99049725,1.3E-017
0.99207227,-2.39E-021
0.99364716,-6.27E-019
0.995222,1.36E-017
0.9967967,2.4E-021
0.9983712,1.3E-017
0.9999455,2.4E-021
1.01169275,1.29E-017
1.015112,-1.29E-017
1.01853125,2.4E-021
1.0219505,1.28E-017
1.0253698,5.99E-024
1.028789,6.32E-019
1.0322083,-1.27E-017
1.0356274,1.33E-017
1.0390466,-1.33E-017
1.042466,-6.34E-019
1.0458853,-6E-024
1.0493044,2.41E-021
1.0527238,6E-024
1.0561431,-1.32E-017
1.0595623,1.25E-017
1.0629817,-1.25E-017
1.066401,-1.25E-017
1.0698203,-6E-024
1.0732396,-2.41E-021
1.0766589,0
1.0800784,-1.24E-017
1.0834978,1.24E-017
1.0869172,6.03E-024
1.0903368,2.42E-021
1.0937562,-1.23E-017
1.0971758,2.43E-021
1.1005955,1.23E-017
1.104015,-6.42E-019
1.1074347,-6.04E-024
1.1108542,-2.43E-021
1.114274,0
1.1176937,-6.04E-024
1.1211135,1.21E-017
1.1245334,-6.45E-019
1.1279534,-6.43E-019
1.1313733,-1.21E-017
1.1347932,0
1.1382133,-1.14E-017
1.1416334,-1.2E-017
1.1450535,-1.26E-017
1.1484738,-1.26E-017
1.151894,0
1.1553143,6.04E-024
1.1587347,-6.46E-019
1.1621552,1.19E-017
1.1655757,-1.19E-017
1.1689963,-2.44E-021
1.1724169,-1.18E-017
1.1758376,1.18E-017
1.1792584,-1.18E-017
1.1826793,-6.07E-024
1.1861002,-1.17E-017
1.1895212,2.44E-021
1.1929423,0
1.1963635,0
1.1997848,1.24E-026
1.203206,-6.51E-019
1.2066276,-6.07E-024
1.2100491,1.16E-017
1.2134706,1.22E-017
1.2168923,2.46E-021
1.2203141,-1.15E-017
1.223736,-1.15E-017
1.227158,-2.46E-021
1.23058,-1.15E-017
1.2340022,-6.56E-019
1.2374244,1.15E-017
1.2408468,1.24E-026
1.2442693,1.21E-017
1.2476918,-1.24E-026
1.2511145,-1.14E-017
1.2545374,-2.46E-021
1.2579602,6.58E-019
1.2613832,6.1E-024
1.2648064,6.09E-024
1.2682296,1.2E-017
1.271653,2.46E-021
1.2750764,-1.13E-017
1.2785,6.58E-019
1.2819237,-6.1E-024
1.2853475,1.12E-017
1.2887715,-1.24E-026
1.2921956,-1.22E-023
1.2956199,1.12E-017
1.2990442,-1.18E-017
1.3024686,-6.11E-024
1.3058933,-2.47E-021
1.3093181,1.17E-017
1.3127429,1.11E-017
1.316168,0
1.3195931,2.47E-021
1.3230184,2.47E-021
1.326444,6.64E-019
1.3298695,0
1.3332953,-1.22E-023
1.3367212,-1.1E-017
1.3401472,6.68E-019
1.3435735,0
1.3469999,-6.66E-019
1.3504264,-1.09E-017
1.353853,6.64E-019
1.3572799,2.48E-021
1.3607068,-1.15E-017
1.364134,1.24E-026
1.3675613,-1.08E-017
1.3709889,-4.96E-021
1.3744165,-6.65E-019
1.3778444,-6.65E-019
1.3812723,-2.49E-021
1.3847004,2.15E-017
1.3881289,-6.13E-024
1.3915574,-1.07E-017
1.3949861,-1.07E-017
1.3984149,-1.13E-017
1.401844,-1.13E-017
1.4052732,-1.24E-026
1.4087028,-1.06E-017
1.4121323,2.48E-021
1.4155621,1.06E-017
1.4189921,6.71E-019
1.4224222,-1.06E-017
1.4258527,0
1.4292832,-1.12E-017
1.4327141,1.24E-026
1.436145,0
1.4395762,0
1.4430076,-6.13E-024
1.4464391,-1.05E-017
1.4498708,-1.05E-017
1.4533029,-2.49E-021
1.4567351,-2.5E-021
1.4601675,9.73E-018
1.4636001,-6.13E-024
1.467033,-6.71E-019
1.470466,-6.12E-024
1.4738992,-2.49E-021
1.4773328,1.03E-017
1.4807664,6.75E-019
1.4842003,2.49E-021
1.4876345,6.13E-024
1.4910688,-1.03E-017
1.4945034,1.03E-017
1.4979382,6.13E-024

File: Data/refractiveindex/CdSe (Lisitsa 1976).csv
wl,n
1.010,2.5489983587544
1.042,2.5413852264368
1.074,2.5346440425781
1.108,2.5282871770557
1.142,2.5226338382179
1.178,2.5172989407074
1.215,2.5124101419774
1.253,2.5079241471524
1.292,2.5038023955385
1.333,2.4999207842379
1.374,2.4964369668346
1.417,2.4931511332614
1.462,2.4900603310689
1.508,2.4872181041295
1.555,2.4846003893936
1.603,2.4821857998821
1.654,2.4798688141717
1.705,2.4777742278683
1.759,2.4757669531881
1.814,2.4739161614775
1.870,2.4722065497088
1.929,2.4705716744097
1.989,2.4690617775733
2.052,2.4676208746528
2.116,2.4662893890463
2.182,2.4650382307153
2.250,2.4638623626111
2.321,2.4627417820957
2.393,2.4617031846204
2.468,2.460712852121
2.545,2.4597811349394
2.625,2.4588929030338
2.707,2.4580562592884
2.792,2.4572579318553
2.879,2.4565043356062
2.969,2.4557838327689
3.062,2.4550944382741
3.158,2.4544340808328
3.257,2.4538006384847
3.359,2.4531919676442
3.464,2.4526059264427
3.572,2.4520403931312
3.684,2.4514884940214
3.799,2.4509534894455
3.918,2.4504290038951
4.041,2.4499136356145
4.167,2.449409816405
4.298,2.4489080313511
4.432,2.4484144125555
4.571,2.4479200066198
4.714,2.4474269515608
4.861,2.4469336263729
5.013,2.4464351657517
5.170,2.4459301239441
5.332,2.4454169889096
5.499,2.4448941934868
5.671,2.4443601244463
5.848,2.4438131296512
6.031,2.4432484369109
6.220,2.4426643031179
6.415,2.4420589064328
6.616,2.4414303527032
6.823,2.4407766803372
7.036,2.4400958637719
7.256,2.4393825481006
7.483,2.4386344151293
7.717,2.4378490448464
7.959,2.4370204569781
8.208,2.4361493348581
8.465,2.4352293139178
8.730,2.4342572750089
9.003,2.4332299530843
9.284,2.4321439333957
9.575,2.4309875865369
9.875,2.4297606157587
10.18,2.4284758058822
10.50,2.4270861218677
10.83,2.4256070846414
11.17,2.4240331753532
11.52,2.4223585631466
11.88,2.4205770849493
12.25,2.418682222519
12.63,2.4166670765244
13.03,2.4144683858478
13.44,2.4121301749811
13.86,2.4096438923346
14.29,2.4070004441241
14.74,2.404125013569
15.20,2.4010671784598
15.68,2.3977448811772
16.17,2.3942105596855
16.67,2.3904505881941
17.19,2.3863701698485
17.73,2.3819427692214
18.29,2.3771391395637
18.86,2.3720189339349
19.45,2.3664634829093
20.06,2.3604341445279
20.69,2.3538878931294
21.33,2.3468889103801
22.00,2.3391650501002

File: Data/refractiveindex/PVA (Schnepf 2017).csv
wl,n
0.3000,1.5338888888889
0.3120,1.5283144312952
0.3240,1.5233478128334
0.3360,1.5189037698413
0.3480,1.5149114810411
0.3600,1.5113117283951
0.3720,1.5080546884033
0.3840,1.5050981987847
0.3960,1.5024063871034
0.4080,1.4999485774702
0.4200,1.4976984126984
0.4320,1.4956331447188
0.4440,1.4937330573817
0.4560,1.491980994152
0.4680,1.4903619694645
0.4800,1.4888628472222
0.4920,1.4874720735012
0.5040,1.4861794532628
0.5160,1.484975962983
0.5280,1.4838535927456
0.5400,1.48280521262
0.5520,1.4818244591472
0.5640,1.4809056385494
0.5760,1.4800436439043
0.5880,1.4792338840298
0.6000,1.4784722222222
0.6120,1.4777549233201
0.6240,1.4770786078238
0.6360,1.4764402120169
0.6480,1.4758369532084
0.6600,1.4752662993572
0.6720,1.4747259424603
0.6840,1.4742137751787
0.6960,1.4737278702603
0.7080,1.4732664623831
0.7200,1.4728279320988
0.7320,1.4724107916032
0.7440,1.4720136721008
0.7560,1.4716353125612
0.7680,1.4712745496962
0.7800,1.4709303090072
0.7920,1.4706015967758
0.8040,1.4702874928838
0.8160,1.4699871443676
0.8280,1.469699759621
0.8400,1.4694246031746
0.8520,1.469160990985
0.8640,1.4689082861797
0.8760,1.4686658952065
0.8880,1.4684332643454
0.9000,1.4682098765432
0.9120,1.467995248538
0.9240,1.4677889282435
0.9360,1.4675904923661
0.9480,1.4673995442326
0.9600,1.4672157118056
0.9720,1.4670386458704
0.9840,1.4668680183753
0.9960,1.466703520911
1.008,1.4665448633157
1.020,1.4663917723952
1.032,1.4662439907457
1.044,1.4661012756712
1.056,1.4659633981864
1.068,1.4658301420977
1.080,1.465701303155
1.092,1.465576688269
1.104,1.4654561147868
1.116,1.4653394098226
1.128,1.4652264096373
1.140,1.4651169590643
1.152,1.4650109109761
1.164,1.4649081257897
1.176,1.4648084710075
1.188,1.4647118207893
1.200,1.4646180555556
1.212,1.4645270616171
1.224,1.46443873083
1.236,1.4643529602748
1.248,1.4642696519559
1.260,1.464188712522
1.272,1.4641100530042
1.284,1.4640335885715
1.296,1.4639592383021
1.308,1.4638869249689
1.320,1.4638165748393
1.332,1.4637481174869
1.344,1.4636814856151
1.356,1.463616614892
1.368,1.4635534437947
1.380,1.4634919134636
1.392,1.4634319675651
1.404,1.4633735521627
1.416,1.4633166155958
1.428,1.4632611083649
1.440,1.4632069830247
1.452,1.4631541940821
1.464,1.4631026979008
1.476,1.4630524526112
1.488,1.4630034180252
1.500,1.4629555555556

File: Data/refractiveindex/TiN (Pfluger 1984).csv
wl,n
0.03107,8.40E-1
0.03179,8.31E-1
0.03263,8.34E-1
0.03351,8.31E-1
0.03444,8.15E-1
0.03542,8.01E-1
0.03646,7.81E-1
0.03757,7.60E-1
0.03874,7.37E-1
0.03999,7.15E-1
0.04133,6.98E-1
0.04275,6.81E-1
0.04428,6.58E-1
0.04592,6.33E-1
0.04768,6.02E-1
0.04959,5.83E-1
0.05166,5.89E-1
0.05390,6.28E-1
0.05635,6.67E-1
0.05904,7.02E-1
0.06199,7.49E-1
0.06525,7.93E-1
0.06888,8.11E-1
0.07293,7.91E-1
0.07749,7.47E-1
0.08265,7.59E-1
0.08856,7.93E-1
0.09537,8.60E-1
0.1033,8.55E-1
0.1127,8.23E-1
0.1240,1.00E0
0.1305,1.09E0
0.1378,1.19E0
0.1459,1.28E0
0.1550,1.38E0
0.1653,1.46E0
0.1771,1.55E0
0.1907,1.69E0
0.2066,1.85E0
0.2254,2.06E0
0.2480,2.25E0
0.2755,2.31E0
0.3100,2.27E0
0.3542,2.14E0
0.4133,1.74E0
0.4959,1.20E0
0.6199,1.32E0
0.8266,1.82E0
1.2399,2.69E0
2.4797,4.52E0

wl,k
0.03107,5.05E-2
0.03179,6.49E-2
0.03263,7.31E-2
0.03351,7.03E-2
0.03444,7.07E-2
0.03542,7.39E-2
0.03646,7.67E-2
0.03757,8.63E-2
0.03874,1.02E-1
0.03999,1.24E-1
0.04133,1.48E-1
0.04275,1.72E-1
0.04428,2.00E-1
0.04592,2.31E-1
0.04768,2.78E-1
0.04959,3.48E-1
0.05166,4.31E-1
0.05390,4.97E-1
0.05635,5.45E-1
0.05904,5.87E-1
0.06199,6.22E-1
0.06525,6.27E-1
0.06888,6.28E-1
0.07293,6.34E-1
0.07749,6.89E-1
0.08265,7.95E-1
0.08856,8.74E-1
0.09537,9.48E-1
0.1033,9.76E-1
0.1127,1.17E0
0.1240,1.38E0
0.1305,1.43E0
0.1378,1.49E0
0.1459,1.49E0
0.1550,1.53E0
0.1653,1.58E0
0.1771,1.64E0
0.1907,1.66E0
0.2066,1.71E0
0.2254,1.64E0
0.2480,1.54E0
0.2755,1.38E0
0.3100,1.23E0
0.3542,1.06E0
0.4133,1.04E0
0.4959,1.65E0
0.6199,2.69E0
0.8266,3.81E0
1.2399,5.04E0
2.4797,8.25E0
